Repository: windover/SRM_1831_PCA_analysis

# SRM_1831_PCA_analysis
Jupyter Notebook for calculating PCA terms and generating figures from SRM 1831 Heterogeneity study.

File: M4_measurements/SRM_1831_300s_100/SRM_1831_D1_300s_100_M4_ROI_net_sum_20200706.txt
ROI net sum

Spectrum                                 Na   Mg    Al      Si    S     K      Ca   Ti    Fe    Sr    Rh
--------------------------------------------------------------------------------------------------------
SRM_1831_300s_100_repeat_Rh_FE_D1_0_0  8559 8895 12005 1028697 8035 27623 1032185 3975 66628 21440 68954
SRM_1831_300s_100_repeat_Rh_FE_D1_0_1  8347 8998 11906 1028067 7859 27676 1031949 4373 66645 21246 69391
SRM_1831_300s_100_repeat_Rh_FE_D1_0_10 8575 8987 12147 1022349 8390 27561 1028818 3961 66235 21938 69608
SRM_1831_300s_100_repeat_Rh_FE_D1_0_11 8478 8842 12120 1024804 8306 27545 1029267 4208 66713 21864 69158
SRM_1831_300s_100_repeat_Rh_FE_D1_0_12 8557 8914 12154 1024480 7930 27602 1030094 4061 66910 22362 68957
SRM_1831_300s_100_repeat_Rh_FE_D1_0_13 8462 9023 11834 1022183 7981 27459 1029613 4119 66847 21630 69188
SRM_1831_300s_100_repeat_Rh_FE_D1_0_14 8577 8862 11878 1024566 8071 27132 1027201 4365 66827 21329 69367
SRM_1831_300s_100_repeat_Rh_FE_D1_0_15 8406 8976 12032 1024554 7992 27481 1031284 4299 66178 21356 68944
SRM_1831_300s_100_repeat_Rh_FE_D1_0_16 8389 8880 11967 1025744 8285 27270 1030529 3887 66858 21659 68776
SRM_1831_300s_100_repeat_Rh_FE_D1_0_17 8360 8775 11909 1024840 8039 27764 1029851 4006 66024 21875 69404
SRM_1831_300s_100_repeat_Rh_FE_D1_0_18 8630 8939 11874 1026131 8084 27647 1030840 4074 66664 21920 69173
SRM_1831_300s_100_repeat_Rh_FE_D1_0_19 8613 8748 12060 1026868 8208 27490 1030179 4167 66282 22124 69823
SRM_1831_300s_100_repeat_Rh_FE_D1_0_2  8218 8910 11820 1028176 8261 27638 1032143 3974 65972 22118 69614
SRM_1831_300s_100_repeat_Rh_FE_D1_0_20 8530 9031 12218 1026174 8023 27522 1031025 4049 65596 21543 69891
SRM_1831_300s_100_repeat_Rh_FE_D1_0_21 8555 9003 11998 1026111 7837 27391 1032308 3850 66311 21743 69448
SRM_1831_300s_100_repeat_Rh_FE_D1_0_22 8239 8733 11969 1026317 8003 27435 1031729 3966 66673 22441 69900
SRM_1831_300s_100_repeat_Rh_FE_D1_0_23 8482 8986 12032 1026067 7938 27588 1031081 4063 65598 22208 69974
SRM_1831_300s_100_repeat_Rh_FE_D1_0_24 8627 8937 12019 1025346 8049 27744 1031380 4018 66889 21859 69470
SRM_1831_300s_100_repeat_Rh_FE_D1_0_25 8479 8812 11989 1025034 8006 27147 1033680 4056 66574 21928 69712
SRM_1831_300s_100_repeat_Rh_FE_D1_0_26 8478 8929 11852 1026081 8144 27545 1030899 4021 66314 21480 69642
SRM_1831_300s_100_repeat_Rh_FE_D1_0_27 8722 8956 11952 1026378 7975 27802 1031888 3946 66736 21242 69262
SRM_1831_300s_100_repeat_Rh_FE_D1_0_28 8129 9099 11861 1027649 8070 27620 1032317 4079 66560 21418 69964
SRM_1831_300s_100_repeat_Rh_FE_D1_0_29 8485 8866 11885 1025690 8069 27313 1031212 3981 66200 21838 69693
SRM_1831_300s_100_repeat_Rh_FE_D1_0_3  8423 8948 11928 1026997 8024 27279 1032949 4010 67314 22678 69351
SRM_1831_300s_100_repeat_Rh_FE_D1_0_30 8610 9193 12056 1023259 7927 27507 1029856 4196 66484 21750 69188
SRM_1831_300s_100_repeat_Rh_FE_D1_0_31 8411 8901 11873 1025511 8144 27246 1032524 4312 65992 21858 69530
SRM_1831_300s_100_repeat_Rh_FE_D1_0_32 8481 8759 11995 1026451 8123 27528 1029579 4052 66835 21800 69286
SRM_1831_300s_100_repeat_Rh_FE_D1_0_33 8411 8872 11992 1026326 7908 27295 1032641 3835 66651 22584 69973
SRM_1831_300s_100_repeat_Rh_FE_D1_0_34 8629 9189 11773 1024771 8196 27311 1031919 4008 66611 21522 69791
SRM_1831_300s_100_repeat_Rh_FE_D1_0_35 8437 8811 12079 1028023 8085 27489 1031139 4054 66501 21769 69393
SRM_1831_300s_100_repeat_Rh_FE_D1_0_36 8494 9013 12159 1022818 8071 27748 1031005 4151 66396 21857 69261
SRM_1831_300s_100_repeat_Rh_FE_D1_0_37 8602 8910 11755 1026249 8049 27584 1031963 4061 67295 21763 69354
SRM_1831_300s_100_repeat_Rh_FE_D1_0_38 8359 8871 11961 1026265 8125 27224 1033210 4195 66465 22587 69873
SRM_1831_300s_100_repeat_Rh_FE_D1_0_39 8388 8911 11740 1024844 8122 27072 1031457 4073 66312 21779 69841
SRM_1831_300s_100_repeat_Rh_FE_D1_0_4  8457 8749 11963 1027194 8048 27544 1030907 4401 66115 21696 69300
SRM_1831_300s_100_repeat_Rh_FE_D1_0_40 8349 8957 11832 1025020 8124 27412 1028192 3921 66515 22173 69206
SRM_1831_300s_100_repeat_Rh_FE_D1_0_41 8587 8886 11783 1026903 8103 27448 1030813 3864 66575 22032 70238
SRM_1831_300s_100_repeat_Rh_FE_D1_0_42 8413 8874 12065 1025321 8145 27316 1030919 4310 66032 21912 69231
SRM_1831_300s_100_repeat_Rh_FE_D1_0_43 8388 8758 11960 1022920 8002 27764 1030096 4086 66280 20847 69292
SRM_1831_300s_100_repeat_Rh_FE_D1_0_44 8457 8790 11953 1025006 8015 27267 1030253 4031 66201 21680 70103
SRM_1831_300s_100_repeat_Rh_FE_D1_0_45 8596 8726 11854 1023163 8347 27503 1027877 4070 66486 21675 69554
SRM_1831_300s_100_repeat_Rh_FE_D1_0_46 8679 8907 12141 1023816 8307 27633 1031482 4062 66995 21985 69370
SRM_1831_300s_100_repeat_Rh_FE_D1_0_47 8483 8774 11913 1029129 7839 27703 1030542 3819 66785 21605 69757
SRM_1831_300s_100_repeat_Rh_FE_D1_0_48 8442 8957 11871 1027290 8113 27452 1031410 4301 66609 22563 69872
SRM_1831_300s_100_repeat_Rh_FE_D1_0_49 8432 8989 11828 1026415 8016 27408 1031951 4112 66666 22191 69916
SRM_1831_300s_100_repeat_Rh_FE_D1_0_5  8266 8722 11889 1027572 8009 27520 1031436 3930 66210 22192 69413
SRM_1831_300s_100_repeat_Rh_FE_D1_0_50 8771 9027 11953 1026898 8021 27503 1030469 4111 66276 21922 69200
SRM_1831_300s_100_repeat_Rh_FE_D1_0_51 8420 8821 12119 1026989 8045 27796 1031248 4073 65848 20898 69134
SRM_1831_300s_100_repeat_Rh_FE_D1_0_52 8451 8904 11947 1028240 7801 27464 1030972 4293 66429 21679 68987
SRM_1831_300s_100_repeat_Rh_FE_D1_0_53 8519 8954 12053 1023266 8000 27291 1030104 3991 66590 21871 69656
SRM_1831_300s_100_repeat_Rh_FE_D1_0_54 8529 8942 12074 1026474 8064 27525 1031857 3890 66878 22139 69403
SRM_1831_300s_100_repeat_Rh_FE_D1_0_55 8383 9069 11926 1025709 7981 27682 1031789 4039 66340 21841 68628
SRM_1831_300s_100_repeat_Rh_FE_D1_0_56 8597 8947 11824 1026125 8092 27629 1031357 3950 66286 21740 69194
SRM_1831_300s_100_repeat_Rh_FE_D1_0_57 8672 9020 12140 1028955 8131 27420 1030565 3937 65585 21754 69466
SRM_1831_300s_100_repeat_Rh_FE_D1_0_58 8532 8915 12112 1024950 7876 27630 1032137 4152 66890 21882 69715
SRM_1831_300s_100_repeat_Rh_FE_D1_0_59 8631 8893 11962 1026587 8096 27740 1031881 4049 67015 22083 69271
SRM_1831_300s_100_repeat_Rh_FE_D1_0_6  8527 9067 12043 1025834 7855 27569 1030787 4141 66683 21640 69464
SRM_1831_300s_100_repeat_Rh_FE_D1_0_60 8560 8959 11990 1024174 8147 27443 1031167 4206 66513 21944 69366
SRM_1831_300s_100_repeat_Rh_FE_D1_0_61 8454 9098 11924 1025080 8069 27943 1033552 4005 66593 21996 69488
SRM_1831_300s_100_repeat_Rh_FE_D1_0_62 8403 8825 11957 1025694 8308 27869 1032409 4273 66602 21942 70110
SRM_1831_300s_100_repeat_Rh_FE_D1_0_63 8507 9014 11926 1027482 8057 27498 1030330 3912 66305 22122 69511
SRM_1831_300s_100_repeat_Rh_FE_D1_0_64 8696 8916 12152 1027736 8296 27648 1032854 4186 67040 21402 69557
SRM_1831_300s_100_repeat_Rh_FE_D1_0_65 8653 8940 12025 1026751 8035 27287 1031478 4211 67233 21798 68969
SRM_1831_300s_100_repeat_Rh_FE_D1_0_66 8465 8987 12149 1026751 7991 27562 1030712 4274 66905 22086 69254
SRM_1831_300s_100_repeat_Rh_FE_D1_0_67 8584 8860 11863 1026592 8230 27476 1032361 3932 66490 22134 69268
SRM_1831_300s_100_repeat_Rh_FE_D1_0_68 8450 8973 12194 1027361 8129 27845 1032058 4276 66715 21420 69470
SRM_1831_300s_100_repeat_Rh_FE_D1_0_69 8555 8825 11979 1026283 8152 27476 1030844 4218 65962 22403 69455
SRM_1831_300s_100_repeat_Rh_FE_D1_0_7  8284 8872 11975 1025104 7917 27623 1031201 3703 66148 21671 69873
SRM_1831_300s_100_repeat_Rh_FE_D1_0_70 8517 9051 11906 1028460 8316 27626 1032606 3826 67463 21579 69470
SRM_1831_300s_100_repeat_Rh_FE_D1_0_71 8456 8908 11967 1025376 8181 27507 1030080 4118 66721 21794 69531
SRM_1831_300s_100_repeat_Rh_FE_D1_0_72 8409 8853 11817 1026739 7973 27433 1031021 3886 66375 22105 69087
SRM_1831_300s_100_repeat_Rh_FE_D1_0_73 8365 8882 11735 1026268 7791 27300 1030714 3903 66801 22249 69641
SRM_1831_300s_100_repeat_Rh_FE_D1_0_74 8436 8898 11808 1027246 8014 27540 1030741 3904 65978 22402 69150
SRM_1831_300s_100_repeat_Rh_FE_D1_0_75 8423 8859 12015 1025474 8211 27246 1031714 3916 66505 21794 69560
SRM_1831_300s_100_repeat_Rh_FE_D1_0_76 8426 8749 11947 1025852 7948 27435 1030953 4078 66612 21126 70362
SRM_1831_300s_100_repeat_Rh_FE_D1_0_77 8542 8875 11843 1026094 8277 27775 1029947 3852 66277 21372 69389
SRM_1831_300s_100_repeat_Rh_FE_D1_0_78 8587 9103 12013 1024574 8032 27745 1027732 4041 66874 22001 68956
SRM_1831_300s_100_repeat_Rh_FE_D1_0_79 8550 8826 11834 1027716 7903 27402 1030492 4266 67314 21589 69011
SRM_1831_300s_100_repeat_Rh_FE_D1_0_8  8384 8933 11877 1023943 8328 27385 1029425 4185 65990 21756 69211
SRM_1831_300s_100_repeat_Rh_FE_D1_0_80 8550 8704 11702 1026583 7960 27969 1032310 4241 66310 21841 69661
SRM_1831_300s_100_repeat_Rh_FE_D1_0_81 8545 8859 12295 1028987 8145 27543 1033841 4395 66439 22150 69650
SRM_1831_300s_100_repeat_Rh_FE_D1_0_82 8300 8961 11783 1028394 7916 27643 1031047 4031 66268 21632 69690
SRM_1831_300s_100_repeat_Rh_FE_D1_0_83 8420 8934 11976 1027043 8104 27387 1030767 4254 66616 21357 69521
SRM_1831_300s_100_repeat_Rh_FE_D1_0_84 8322 8941 12042 1028253 8219 27599 1031543 4129 66709 22842 69730
SRM_1831_300s_100_repeat_Rh_FE_D1_0_85 8667 8979 11865 1027126 7949 27419 1029840 3968 66769 22008 68780
SRM_1831_300s_100_repeat_Rh_FE_D1_0_86 8490 8981 11845 1028841 8065 27676 1030839 3917 65976 21913 68880
SRM_1831_300s_100_repeat_Rh_FE_D1_0_87 8488 9107 11931 1026982 8300 27445 1032653 3994 66448 21837 69846
SRM_1831_300s_100_repeat_Rh_FE_D1_0_88 8537 9110 12090 1025461 8059 27120 1032212 4131 66291 21746 69549
SRM_1831_300s_100_repeat_Rh_FE_D1_0_89 8631 8843 12153 1029065 7880 27116 1032022 4041 66315 22242 70041
SRM_1831_300s_100_repeat_Rh_FE_D1_0_9  8426 8713 11899 1023816 8052 27124 1030460 4026 66071 22003 69871
SRM_1831_300s_100_repeat_Rh_FE_D1_0_90 8484 9073 11967 1026434 8115 27453 1030996 4030 65772 22022 69442
SRM_1831_300s_100_repeat_Rh_FE_D1_0_91 8546 8920 11883 1025430 8119 27876 1031422 3921 66811 21853 69679
SRM_1831_300s_100_repeat_Rh_FE_D1_0_92 8609 8869 12121 1026701 8085 27503 1031361 3710 66060 21822 69398
SRM_1831_300s_100_repeat_Rh_FE_D1_0_93 8605 8739 11999 1026658 8266 27406 1030852 4257 65919 21677 69427
SRM_1831_300s_100_repeat_Rh_FE_D1_0_94 8336 8871 11890 1026748 8229 27502 1029892 4269 66563 21477 69609
SRM_1831_300s_100_repeat_Rh_FE_D1_0_95 8417 8742 12011 1025701 7918 27815 1030714 3998 65756 21966 69711
SRM_1831_300s_100_repeat_Rh_FE_D1_0_96 8442 8975 11623 1025100 7977 27528 1030230 3960 66201 21949 69447
SRM_1831_300s_100_repeat_Rh_FE_D1_0_97 8441 9130 12070 1027310 8281 27801 1031164 4035 66581 22166 69563
SRM_1831_300s_100_repeat_Rh_FE_D1_0_98 8292 8938 11935 1026236 8061 27639 1028888 4001 66030 21390 69238
SRM_1831_300s_100_repeat_Rh_FE_D1_0_99 8529 8751 11942 1025212 8059 27439 1029075 4172 65980 21639 68988


Mean value:                            8485 8915 11959 1026124 8074 27516 1031053 4066 66467 21847 69469
Std. Abw.:                              115  109   123    1532  132   192    1228  150   390   356   337
Std. Abw. rel. [%]:                    1.36 1.22  1.03    0.15 1.64  0.70    0.12 3.68  0.59  1.63  0.49
Conf. interval:                          12   11    12     153   13    19     123   15    39    36    34

File: M4_measurements/SRM_1831_300s_100/SRM_1831_D1_300s_100_M4_atm_conc_20200706.txt
Atomic percent (%)

Spectrum                                  Na   Mg   Al    Si    S    K    Ca   Ti   Fe   Sr   Rh
------------------------------------------------------------------------------------------------
SRM_1831_300s_100_repeat_Rh_FE_D1_0_0  17.83 4.29 0.98 64.82 0.19 0.50 11.26 0.02 0.10 0.01 0.00
SRM_1831_300s_100_repeat_Rh_FE_D1_0_1  17.14 4.44 0.99 65.21 0.18 0.50 11.40 0.02 0.10 0.01 0.00
SRM_1831_300s_100_repeat_Rh_FE_D1_0_10 17.85 4.34 1.02 64.72 0.19 0.50 11.26 0.02 0.10 0.01 0.00
SRM_1831_300s_100_repeat_Rh_FE_D1_0_11 17.62 4.30 1.00 64.93 0.19 0.50 11.32 0.02 0.10 0.01 0.00
SRM_1831_300s_100_repeat_Rh_FE_D1_0_12 17.66 4.31 1.02 64.88 0.19 0.50 11.31 0.02 0.10 0.01 0.00
SRM_1831_300s_100_repeat_Rh_FE_D1_0_13 17.54 4.40 0.97 64.94 0.19 0.50 11.34 0.02 0.10 0.01 0.00
SRM_1831_300s_100_repeat_Rh_FE_D1_0_14 17.79 4.39 0.99 64.78 0.19 0.49 11.23 0.02 0.10 0.01 0.00
SRM_1831_300s_100_repeat_Rh_FE_D1_0_15 17.21 4.36 1.01 65.17 0.19 0.51 11.43 0.02 0.10 0.01 0.00
SRM_1831_300s_100_repeat_Rh_FE_D1_0_16 17.22 4.29 1.02 65.23 0.20 0.50 11.41 0.02 0.10 0.01 0.00
SRM_1831_300s_100_repeat_Rh_FE_D1_0_17 17.21 4.21 1.00 65.29 0.19 0.51 11.45 0.02 0.10 0.01 0.00
SRM_1831_300s_100_repeat_Rh_FE_D1_0_18 17.74 4.35 0.97 64.84 0.19 0.50 11.28 0.02 0.10 0.01 0.00
SRM_1831_300s_100_repeat_Rh_FE_D1_0_19 17.90 4.20 1.00 64.82 0.19 0.50 11.26 0.02 0.10 0.01 0.00
SRM_1831_300s_100_repeat_Rh_FE_D1_0_2  16.69 4.29 0.94 65.67 0.20 0.51 11.56 0.02 0.10 0.01 0.00
SRM_1831_300s_100_repeat_Rh_FE_D1_0_20 17.58 4.48 1.07 64.81 0.19 0.49 11.26 0.02 0.10 0.01 0.00
SRM_1831_300s_100_repeat_Rh_FE_D1_0_21 17.84 4.39 1.00 64.71 0.19 0.49 11.25 0.02 0.10 0.01 0.00
SRM_1831_300s_100_repeat_Rh_FE_D1_0_22 17.01 4.10 0.98 65.54 0.19 0.50 11.54 0.02 0.10 0.01 0.00
SRM_1831_300s_100_repeat_Rh_FE_D1_0_23 17.51 4.39 1.01 64.96 0.18 0.50 11.32 0.02 0.10 0.01 0.00
SRM_1831_300s_100_repeat_Rh_FE_D1_0_24 17.75 4.44 1.01 64.72 0.19 0.50 11.25 0.02 0.10 0.01 0.00
SRM_1831_300s_100_repeat_Rh_FE_D1_0_25 17.64 4.25 1.00 64.95 0.18 0.49 11.36 0.02 0.10 0.01 0.00
SRM_1831_300s_100_repeat_Rh_FE_D1_0_26 17.60 4.32 0.99 64.95 0.19 0.50 11.32 0.02 0.10 0.01 0.00
SRM_1831_300s_100_repeat_Rh_FE_D1_0_27 17.93 4.26 0.96 64.75 0.19 0.51 11.27 0.02 0.10 0.01 0.00
SRM_1831_300s_100_repeat_Rh_FE_D1_0_28 16.84 4.43 0.98 65.44 0.19 0.51 11.48 0.02 0.10 0.01 0.00
SRM_1831_300s_100_repeat_Rh_FE_D1_0_29 17.81 4.32 0.98 64.80 0.19 0.49 11.28 0.02 0.10 0.01 0.00
SRM_1831_300s_100_repeat_Rh_FE_D1_0_3  17.41 4.28 0.97 65.14 0.19 0.50 11.39 0.02 0.10 0.01 0.00
SRM_1831_300s_100_repeat_Rh_FE_D1_0_30 17.74 4.54 1.02 64.67 0.19 0.50 11.22 0.02 0.10 0.01 0.00
SRM_1831_300s_100_repeat_Rh_FE_D1_0_31 17.51 4.30 0.97 65.03 0.19 0.50 11.37 0.02 0.10 0.01 0.00
SRM_1831_300s_100_repeat_Rh_FE_D1_0_32 17.68 4.26 0.99 64.94 0.19 0.50 11.31 0.02 0.10 0.01 0.00
SRM_1831_300s_100_repeat_Rh_FE_D1_0_33 17.25 4.22 1.00 65.26 0.19 0.50 11.44 0.02 0.10 0.01 0.00
SRM_1831_300s_100_repeat_Rh_FE_D1_0_34 17.75 4.49 0.94 64.74 0.19 0.49 11.27 0.02 0.10 0.01 0.00
SRM_1831_300s_100_repeat_Rh_FE_D1_0_35 17.47 4.22 1.02 65.12 0.19 0.50 11.35 0.02 0.10 0.01 0.00
SRM_1831_300s_100_repeat_Rh_FE_D1_0_36 17.52 4.42 1.03 64.89 0.19 0.51 11.32 0.02 0.10 0.01 0.00
SRM_1831_300s_100_repeat_Rh_FE_D1_0_37 18.08 4.36 0.96 64.58 0.19 0.50 11.21 0.02 0.10 0.01 0.00
SRM_1831_300s_100_repeat_Rh_FE_D1_0_38 17.41 4.34 0.99 65.05 0.19 0.50 11.38 0.02 0.10 0.01 0.00
SRM_1831_300s_100_repeat_Rh_FE_D1_0_39 17.44 4.28 0.96 65.10 0.19 0.50 11.40 0.02 0.10 0.01 0.00
SRM_1831_300s_100_repeat_Rh_FE_D1_0_4  17.63 4.24 0.99 65.00 0.19 0.50 11.32 0.02 0.10 0.01 0.00
SRM_1831_300s_100_repeat_Rh_FE_D1_0_40 17.33 4.41 0.96 65.12 0.20 0.50 11.36 0.02 0.10 0.01 0.00
SRM_1831_300s_100_repeat_Rh_FE_D1_0_41 17.80 4.25 0.97 64.88 0.19 0.50 11.28 0.02 0.10 0.01 0.00
SRM_1831_300s_100_repeat_Rh_FE_D1_0_42 17.32 4.33 0.98 65.14 0.19 0.50 11.40 0.02 0.10 0.01 0.00
SRM_1831_300s_100_repeat_Rh_FE_D1_0_43 17.46 4.21 0.99 65.10 0.20 0.51 11.40 0.02 0.10 0.01 0.00
SRM_1831_300s_100_repeat_Rh_FE_D1_0_44 17.62 4.25 0.99 65.00 0.19 0.49 11.33 0.02 0.10 0.01 0.00
SRM_1831_300s_100_repeat_Rh_FE_D1_0_45 17.96 4.24 0.94 64.77 0.20 0.50 11.26 0.02 0.10 0.01 0.00
SRM_1831_300s_100_repeat_Rh_FE_D1_0_46 18.00 4.31 1.01 64.62 0.19 0.50 11.24 0.02 0.10 0.01 0.00
SRM_1831_300s_100_repeat_Rh_FE_D1_0_47 17.71 4.21 0.98 64.98 0.19 0.50 11.30 0.02 0.10 0.01 0.00
SRM_1831_300s_100_repeat_Rh_FE_D1_0_48 17.41 4.35 0.99 65.08 0.19 0.50 11.35 0.02 0.10 0.01 0.00
SRM_1831_300s_100_repeat_Rh_FE_D1_0_49 17.38 4.36 0.97 65.09 0.19 0.50 11.37 0.02 0.10 0.01 0.00
SRM_1831_300s_100_repeat_Rh_FE_D1_0_5  17.30 4.27 1.01 65.20 0.19 0.50 11.39 0.02 0.10 0.01 0.00
SRM_1831_300s_100_repeat_Rh_FE_D1_0_50 18.37 4.48 1.01 64.26 0.19 0.49 11.07 0.02 0.10 0.01 0.00
SRM_1831_300s_100_repeat_Rh_FE_D1_0_51 17.54 4.23 1.00 65.05 0.19 0.51 11.35 0.02 0.10 0.01 0.00
SRM_1831_300s_100_repeat_Rh_FE_D1_0_52 17.29 4.28 0.98 65.23 0.18 0.51 11.40 0.02 0.10 0.01 0.00
SRM_1831_300s_100_repeat_Rh_FE_D1_0_53 17.70 4.35 1.00 64.84 0.19 0.50 11.29 0.02 0.10 0.01 0.00
SRM_1831_300s_100_repeat_Rh_FE_D1_0_54 17.50 4.29 1.02 65.02 0.19 0.50 11.34 0.02 0.10 0.01 0.00
SRM_1831_300s_100_repeat_Rh_FE_D1_0_55 17.45 4.44 1.01 64.95 0.19 0.51 11.32 0.02 0.10 0.01 0.00
SRM_1831_300s_100_repeat_Rh_FE_D1_0_56 17.76 4.22 0.94 64.94 0.19 0.50 11.32 0.02 0.10 0.01 0.00
SRM_1831_300s_100_repeat_Rh_FE_D1_0_57 18.12 4.44 1.05 64.49 0.18 0.49 11.10 0.02 0.10 0.01 0.00
SRM_1831_300s_100_repeat_Rh_FE_D1_0_58 17.85 4.34 1.01 64.72 0.18 0.50 11.26 0.02 0.10 0.01 0.00
SRM_1831_300s_100_repeat_Rh_FE_D1_0_59 17.98 4.31 0.95 64.69 0.19 0.50 11.24 0.02 0.10 0.01 0.00
SRM_1831_300s_100_repeat_Rh_FE_D1_0_6  17.61 4.45 1.01 64.86 0.18 0.50 11.27 0.02 0.10 0.01 0.00
SRM_1831_300s_100_repeat_Rh_FE_D1_0_60 17.80 4.38 1.01 64.73 0.19 0.50 11.26 0.02 0.10 0.01 0.00
SRM_1831_300s_100_repeat_Rh_FE_D1_0_61 17.37 4.38 0.96 65.05 0.19 0.51 11.40 0.02 0.10 0.01 0.00
SRM_1831_300s_100_repeat_Rh_FE_D1_0_62 17.63 4.22 0.98 64.99 0.19 0.51 11.36 0.02 0.10 0.01 0.00
SRM_1831_300s_100_repeat_Rh_FE_D1_0_63 17.49 4.36 0.96 65.04 0.19 0.50 11.33 0.02 0.10 0.01 0.00
SRM_1831_300s_100_repeat_Rh_FE_D1_0_64 18.00 4.29 1.02 64.65 0.20 0.50 11.22 0.02 0.10 0.01 0.00
SRM_1831_300s_100_repeat_Rh_FE_D1_0_65 17.76 4.32 1.00 64.84 0.19 0.50 11.27 0.02 0.10 0.01 0.00
SRM_1831_300s_100_repeat_Rh_FE_D1_0_66 17.44 4.39 1.02 65.01 0.19 0.50 11.32 0.02 0.10 0.01 0.00
SRM_1831_300s_100_repeat_Rh_FE_D1_0_67 17.83 4.25 0.99 64.84 0.19 0.50 11.28 0.02 0.10 0.01 0.00
SRM_1831_300s_100_repeat_Rh_FE_D1_0_68 17.25 4.29 1.03 65.20 0.19 0.51 11.40 0.02 0.10 0.01 0.00
SRM_1831_300s_100_repeat_Rh_FE_D1_0_69 17.82 4.32 1.00 64.78 0.19 0.49 11.26 0.02 0.10 0.01 0.00
SRM_1831_300s_100_repeat_Rh_FE_D1_0_7  17.30 4.37 1.01 65.13 0.19 0.50 11.38 0.02 0.10 0.01 0.00
SRM_1831_300s_100_repeat_Rh_FE_D1_0_70 17.52 4.33 0.95 65.03 0.19 0.51 11.33 0.02 0.10 0.01 0.00
SRM_1831_300s_100_repeat_Rh_FE_D1_0_71 17.64 4.40 0.99 64.86 0.19 0.50 11.29 0.02 0.10 0.01 0.00
SRM_1831_300s_100_repeat_Rh_FE_D1_0_72 17.44 4.34 0.98 65.08 0.19 0.50 11.34 0.02 0.10 0.01 0.00
SRM_1831_300s_100_repeat_Rh_FE_D1_0_73 17.29 4.33 0.98 65.19 0.18 0.50 11.40 0.02 0.10 0.01 0.00
SRM_1831_300s_100_repeat_Rh_FE_D1_0_74 17.41 4.30 0.97 65.13 0.19 0.50 11.37 0.02 0.10 0.01 0.00
SRM_1831_300s_100_repeat_Rh_FE_D1_0_75 17.57 4.28 1.01 64.96 0.20 0.50 11.36 0.02 0.10 0.01 0.00
SRM_1831_300s_100_repeat_Rh_FE_D1_0_76 17.53 4.22 0.98 65.07 0.19 0.51 11.37 0.02 0.10 0.01 0.00
SRM_1831_300s_100_repeat_Rh_FE_D1_0_77 17.69 4.34 0.98 64.88 0.20 0.50 11.28 0.02 0.10 0.01 0.00
SRM_1831_300s_100_repeat_Rh_FE_D1_0_78 17.81 4.53 1.03 64.64 0.19 0.49 11.18 0.02 0.10 0.01 0.00
SRM_1831_300s_100_repeat_Rh_FE_D1_0_79 17.57 4.27 0.99 65.04 0.19 0.50 11.33 0.02 0.10 0.01 0.00
SRM_1831_300s_100_repeat_Rh_FE_D1_0_8  17.22 4.29 0.98 65.25 0.19 0.50 11.43 0.02 0.10 0.01 0.00
SRM_1831_300s_100_repeat_Rh_FE_D1_0_80 17.84 4.20 0.95 64.87 0.19 0.51 11.31 0.02 0.10 0.01 0.00
SRM_1831_300s_100_repeat_Rh_FE_D1_0_81 17.61 4.22 1.03 64.99 0.18 0.50 11.33 0.02 0.10 0.01 0.00
SRM_1831_300s_100_repeat_Rh_FE_D1_0_82 17.48 4.37 0.95 65.06 0.19 0.51 11.32 0.02 0.10 0.01 0.00
SRM_1831_300s_100_repeat_Rh_FE_D1_0_83 17.45 4.35 1.00 65.05 0.19 0.50 11.34 0.02 0.10 0.01 0.00
SRM_1831_300s_100_repeat_Rh_FE_D1_0_84 17.21 4.42 1.02 65.16 0.19 0.50 11.36 0.02 0.10 0.01 0.00
SRM_1831_300s_100_repeat_Rh_FE_D1_0_85 17.80 4.45 1.00 64.73 0.19 0.49 11.21 0.02 0.10 0.01 0.00
SRM_1831_300s_100_repeat_Rh_FE_D1_0_86 17.59 4.37 0.96 64.96 0.19 0.50 11.28 0.02 0.10 0.01 0.00
SRM_1831_300s_100_repeat_Rh_FE_D1_0_87 17.40 4.44 0.97 65.02 0.20 0.50 11.34 0.02 0.10 0.01 0.00
SRM_1831_300s_100_repeat_Rh_FE_D1_0_88 17.54 4.47 1.01 64.86 0.19 0.49 11.30 0.02 0.10 0.01 0.00
SRM_1831_300s_100_repeat_Rh_FE_D1_0_89 17.89 4.25 1.01 64.80 0.18 0.49 11.25 0.02 0.10 0.01 0.00
SRM_1831_300s_100_repeat_Rh_FE_D1_0_9  17.58 4.20 0.97 65.04 0.19 0.50 11.38 0.02 0.10 0.01 0.00
SRM_1831_300s_100_repeat_Rh_FE_D1_0_90 17.38 4.39 1.00 65.05 0.19 0.51 11.35 0.02 0.10 0.01 0.00
SRM_1831_300s_100_repeat_Rh_FE_D1_0_91 17.63 4.40 1.01 64.85 0.19 0.51 11.29 0.02 0.10 0.01 0.00
SRM_1831_300s_100_repeat_Rh_FE_D1_0_92 17.61 4.25 1.01 64.98 0.19 0.50 11.33 0.02 0.10 0.01 0.00
SRM_1831_300s_100_repeat_Rh_FE_D1_0_93 17.72 4.21 0.99 64.93 0.20 0.49 11.31 0.02 0.10 0.01 0.00
SRM_1831_300s_100_repeat_Rh_FE_D1_0_94 17.28 4.32 0.98 65.22 0.19 0.50 11.38 0.02 0.10 0.01 0.00
SRM_1831_300s_100_repeat_Rh_FE_D1_0_95 17.50 4.22 1.03 65.08 0.19 0.50 11.36 0.02 0.10 0.01 0.00
SRM_1831_300s_100_repeat_Rh_FE_D1_0_96 17.51 4.39 0.95 64.99 0.19 0.51 11.33 0.02 0.10 0.01 0.00
SRM_1831_300s_100_repeat_Rh_FE_D1_0_97 17.47 4.41 0.99 64.98 0.19 0.51 11.32 0.02 0.10 0.01 0.00
SRM_1831_300s_100_repeat_Rh_FE_D1_0_98 17.30 4.36 1.00 65.16 0.19 0.50 11.35 0.02 0.10 0.01 0.00
SRM_1831_300s_100_repeat_Rh_FE_D1_0_99 17.83 4.19 0.99 64.89 0.19 0.50 11.29 0.02 0.10 0.01 0.00
------------------------------------------------------------------------------------------------
Mean value:                            17.57 4.33 0.99 64.97 0.19 0.50 11.32 0.02 0.10 0.01 0.00
Std. Abw.:                              0.27 0.09 0.02  0.21 0.00 0.01  0.08 0.00 0.00 0.00 0.00
Std. Abw. rel. [%]:                     1.52 1.98 2.48  0.33 2.13 1.04  0.67 3.20 0.92 1.95 0.00
Conf. interval:                         0.03 0.01 0.00  0.02 0.00 0.00  0.01 0.00 0.00 0.00 0.00

File: M4_measurements/SRM_1831_300s_100/SRM_1831_D1_300s_100_M4_mass_conc_20200706.txt
Mass percent (%)

Spectrum                                  Na   Mg   Al    Si    S    K    Ca   Ti   Fe   Sr   Rh
------------------------------------------------------------------------------------------------
SRM_1831_300s_100_repeat_Rh_FE_D1_0_0  14.41 3.67 0.93 63.98 0.21 0.69 15.86 0.03 0.19 0.03 0.00
SRM_1831_300s_100_repeat_Rh_FE_D1_0_1  13.82 3.79 0.94 64.26 0.21 0.69 16.03 0.04 0.20 0.03 0.00
SRM_1831_300s_100_repeat_Rh_FE_D1_0_10 14.42 3.71 0.97 63.88 0.22 0.69 15.86 0.03 0.19 0.03 0.00
SRM_1831_300s_100_repeat_Rh_FE_D1_0_11 14.23 3.67 0.95 64.05 0.21 0.69 15.93 0.03 0.19 0.03 0.00
SRM_1831_300s_100_repeat_Rh_FE_D1_0_12 14.26 3.68 0.97 64.00 0.21 0.69 15.92 0.03 0.19 0.03 0.00
SRM_1831_300s_100_repeat_Rh_FE_D1_0_13 14.16 3.76 0.92 64.05 0.21 0.69 15.96 0.03 0.20 0.03 0.00
SRM_1831_300s_100_repeat_Rh_FE_D1_0_14 14.38 3.75 0.94 63.95 0.22 0.68 15.82 0.04 0.19 0.03 0.00
SRM_1831_300s_100_repeat_Rh_FE_D1_0_15 13.88 3.72 0.96 64.21 0.21 0.70 16.06 0.04 0.20 0.03 0.00
SRM_1831_300s_100_repeat_Rh_FE_D1_0_16 13.89 3.66 0.97 64.27 0.23 0.68 16.04 0.03 0.20 0.03 0.00
SRM_1831_300s_100_repeat_Rh_FE_D1_0_17 13.88 3.59 0.95 64.31 0.22 0.70 16.10 0.03 0.20 0.03 0.00
SRM_1831_300s_100_repeat_Rh_FE_D1_0_18 14.33 3.71 0.92 63.99 0.22 0.69 15.88 0.03 0.19 0.03 0.00
SRM_1831_300s_100_repeat_Rh_FE_D1_0_19 14.47 3.59 0.95 63.98 0.22 0.69 15.85 0.04 0.19 0.03 0.00
SRM_1831_300s_100_repeat_Rh_FE_D1_0_2  13.44 3.65 0.89 64.60 0.22 0.70 16.23 0.03 0.20 0.03 0.00
SRM_1831_300s_100_repeat_Rh_FE_D1_0_20 14.20 3.83 1.01 63.96 0.21 0.68 15.85 0.04 0.19 0.03 0.00
SRM_1831_300s_100_repeat_Rh_FE_D1_0_21 14.41 3.75 0.95 63.88 0.21 0.68 15.85 0.03 0.19 0.03 0.00
SRM_1831_300s_100_repeat_Rh_FE_D1_0_22 13.70 3.49 0.93 64.50 0.22 0.69 16.20 0.04 0.20 0.03 0.00
SRM_1831_300s_100_repeat_Rh_FE_D1_0_23 14.13 3.75 0.96 64.07 0.21 0.69 15.93 0.03 0.19 0.03 0.00
SRM_1831_300s_100_repeat_Rh_FE_D1_0_24 14.35 3.79 0.96 63.89 0.22 0.69 15.84 0.03 0.19 0.03 0.00
SRM_1831_300s_100_repeat_Rh_FE_D1_0_25 14.24 3.63 0.94 64.06 0.21 0.68 15.98 0.03 0.19 0.03 0.00
SRM_1831_300s_100_repeat_Rh_FE_D1_0_26 14.21 3.69 0.94 64.07 0.21 0.69 15.93 0.03 0.19 0.03 0.00
SRM_1831_300s_100_repeat_Rh_FE_D1_0_27 14.49 3.64 0.91 63.92 0.21 0.70 15.88 0.03 0.19 0.03 0.00
SRM_1831_300s_100_repeat_Rh_FE_D1_0_28 13.57 3.78 0.93 64.42 0.21 0.70 16.13 0.03 0.20 0.03 0.00
SRM_1831_300s_100_repeat_Rh_FE_D1_0_29 14.39 3.69 0.93 63.95 0.21 0.68 15.89 0.03 0.19 0.03 0.00
SRM_1831_300s_100_repeat_Rh_FE_D1_0_3  14.04 3.65 0.92 64.21 0.21 0.68 16.02 0.03 0.20 0.03 0.00
SRM_1831_300s_100_repeat_Rh_FE_D1_0_30 14.33 3.88 0.97 63.85 0.21 0.69 15.81 0.04 0.19 0.03 0.00
SRM_1831_300s_100_repeat_Rh_FE_D1_0_31 14.13 3.67 0.92 64.11 0.22 0.68 16.00 0.03 0.19 0.03 0.00
SRM_1831_300s_100_repeat_Rh_FE_D1_0_32 14.28 3.64 0.94 64.06 0.22 0.69 15.92 0.03 0.19 0.03 0.00
SRM_1831_300s_100_repeat_Rh_FE_D1_0_33 13.91 3.60 0.94 64.29 0.21 0.69 16.09 0.03 0.20 0.03 0.00
SRM_1831_300s_100_repeat_Rh_FE_D1_0_34 14.34 3.83 0.89 63.90 0.22 0.67 15.88 0.04 0.19 0.03 0.00
SRM_1831_300s_100_repeat_Rh_FE_D1_0_35 14.10 3.60 0.97 64.20 0.21 0.68 15.97 0.03 0.20 0.03 0.00
SRM_1831_300s_100_repeat_Rh_FE_D1_0_36 14.15 3.77 0.97 64.00 0.21 0.70 15.93 0.03 0.19 0.03 0.00
SRM_1831_300s_100_repeat_Rh_FE_D1_0_37 14.62 3.73 0.91 63.79 0.21 0.68 15.80 0.03 0.19 0.03 0.00
SRM_1831_300s_100_repeat_Rh_FE_D1_0_38 14.05 3.70 0.94 64.13 0.22 0.68 16.01 0.03 0.19 0.03 0.00
SRM_1831_300s_100_repeat_Rh_FE_D1_0_39 14.08 3.65 0.91 64.17 0.22 0.68 16.03 0.03 0.19 0.03 0.00
SRM_1831_300s_100_repeat_Rh_FE_D1_0_4  14.23 3.62 0.94 64.11 0.21 0.69 15.93 0.04 0.19 0.03 0.00
SRM_1831_300s_100_repeat_Rh_FE_D1_0_40 13.98 3.76 0.91 64.20 0.22 0.69 15.98 0.03 0.20 0.03 0.00
SRM_1831_300s_100_repeat_Rh_FE_D1_0_41 14.38 3.63 0.91 64.03 0.22 0.68 15.89 0.03 0.19 0.03 0.00
SRM_1831_300s_100_repeat_Rh_FE_D1_0_42 13.97 3.69 0.93 64.20 0.21 0.69 16.04 0.04 0.20 0.03 0.00
SRM_1831_300s_100_repeat_Rh_FE_D1_0_43 14.09 3.59 0.94 64.17 0.22 0.70 16.03 0.04 0.20 0.03 0.00
SRM_1831_300s_100_repeat_Rh_FE_D1_0_44 14.23 3.63 0.94 64.11 0.21 0.68 15.95 0.04 0.19 0.03 0.00
SRM_1831_300s_100_repeat_Rh_FE_D1_0_45 14.51 3.62 0.89 63.94 0.22 0.69 15.86 0.03 0.20 0.03 0.00
SRM_1831_300s_100_repeat_Rh_FE_D1_0_46 14.55 3.69 0.96 63.81 0.22 0.68 15.84 0.04 0.19 0.03 0.00
SRM_1831_300s_100_repeat_Rh_FE_D1_0_47 14.30 3.59 0.93 64.10 0.21 0.69 15.91 0.03 0.20 0.03 0.00
SRM_1831_300s_100_repeat_Rh_FE_D1_0_48 14.05 3.71 0.93 64.16 0.21 0.69 15.97 0.04 0.20 0.03 0.00
SRM_1831_300s_100_repeat_Rh_FE_D1_0_49 14.02 3.72 0.92 64.17 0.21 0.69 16.00 0.03 0.20 0.03 0.00
SRM_1831_300s_100_repeat_Rh_FE_D1_0_5  13.96 3.64 0.96 64.26 0.22 0.69 16.02 0.03 0.19 0.03 0.00
SRM_1831_300s_100_repeat_Rh_FE_D1_0_50 14.88 3.84 0.96 63.57 0.21 0.67 15.62 0.03 0.19 0.03 0.00
SRM_1831_300s_100_repeat_Rh_FE_D1_0_51 14.16 3.61 0.95 64.15 0.21 0.69 15.97 0.03 0.19 0.03 0.00
SRM_1831_300s_100_repeat_Rh_FE_D1_0_52 13.94 3.65 0.93 64.29 0.21 0.69 16.03 0.04 0.20 0.03 0.00
SRM_1831_300s_100_repeat_Rh_FE_D1_0_53 14.30 3.71 0.95 63.98 0.21 0.68 15.90 0.03 0.19 0.03 0.00
SRM_1831_300s_100_repeat_Rh_FE_D1_0_54 14.12 3.66 0.97 64.12 0.21 0.69 15.96 0.03 0.20 0.03 0.00
SRM_1831_300s_100_repeat_Rh_FE_D1_0_55 14.09 3.79 0.96 64.06 0.21 0.70 15.94 0.03 0.19 0.03 0.00
SRM_1831_300s_100_repeat_Rh_FE_D1_0_56 14.34 3.60 0.89 64.07 0.21 0.69 15.94 0.03 0.19 0.03 0.00
SRM_1831_300s_100_repeat_Rh_FE_D1_0_57 14.66 3.80 0.99 63.75 0.21 0.67 15.66 0.03 0.19 0.03 0.00
SRM_1831_300s_100_repeat_Rh_FE_D1_0_58 14.43 3.71 0.96 63.89 0.21 0.69 15.86 0.03 0.19 0.03 0.00
SRM_1831_300s_100_repeat_Rh_FE_D1_0_59 14.53 3.69 0.91 63.87 0.22 0.69 15.84 0.03 0.20 0.03 0.00
SRM_1831_300s_100_repeat_Rh_FE_D1_0_6  14.22 3.80 0.96 64.00 0.21 0.69 15.87 0.03 0.19 0.03 0.00
SRM_1831_300s_100_repeat_Rh_FE_D1_0_60 14.38 3.74 0.96 63.90 0.22 0.68 15.86 0.04 0.19 0.03 0.00
SRM_1831_300s_100_repeat_Rh_FE_D1_0_61 14.01 3.74 0.91 64.12 0.22 0.70 16.04 0.03 0.20 0.03 0.00
SRM_1831_300s_100_repeat_Rh_FE_D1_0_62 14.23 3.60 0.93 64.08 0.21 0.70 15.99 0.04 0.19 0.03 0.00
SRM_1831_300s_100_repeat_Rh_FE_D1_0_63 14.12 3.72 0.91 64.14 0.21 0.69 15.94 0.03 0.19 0.03 0.00
SRM_1831_300s_100_repeat_Rh_FE_D1_0_64 14.55 3.66 0.97 63.84 0.22 0.68 15.81 0.03 0.19 0.03 0.00
SRM_1831_300s_100_repeat_Rh_FE_D1_0_65 14.35 3.69 0.95 63.99 0.21 0.69 15.87 0.04 0.19 0.03 0.00
SRM_1831_300s_100_repeat_Rh_FE_D1_0_66 14.08 3.75 0.96 64.12 0.21 0.69 15.93 0.03 0.19 0.03 0.00
SRM_1831_300s_100_repeat_Rh_FE_D1_0_67 14.40 3.63 0.94 63.99 0.22 0.68 15.89 0.03 0.19 0.03 0.00
SRM_1831_300s_100_repeat_Rh_FE_D1_0_68 13.92 3.66 0.97 64.25 0.22 0.70 16.03 0.04 0.20 0.03 0.00
SRM_1831_300s_100_repeat_Rh_FE_D1_0_69 14.40 3.69 0.95 63.95 0.22 0.68 15.86 0.03 0.19 0.03 0.00
SRM_1831_300s_100_repeat_Rh_FE_D1_0_7  13.96 3.73 0.96 64.20 0.21 0.69 16.00 0.03 0.20 0.03 0.00
SRM_1831_300s_100_repeat_Rh_FE_D1_0_70 14.14 3.70 0.90 64.14 0.22 0.69 15.95 0.03 0.20 0.03 0.00
SRM_1831_300s_100_repeat_Rh_FE_D1_0_71 14.25 3.75 0.93 64.00 0.22 0.69 15.90 0.04 0.19 0.03 0.00
SRM_1831_300s_100_repeat_Rh_FE_D1_0_72 14.07 3.71 0.93 64.17 0.22 0.69 15.95 0.03 0.19 0.03 0.00
SRM_1831_300s_100_repeat_Rh_FE_D1_0_73 13.95 3.69 0.93 64.25 0.21 0.68 16.03 0.03 0.20 0.03 0.00
SRM_1831_300s_100_repeat_Rh_FE_D1_0_74 14.05 3.67 0.91 64.21 0.21 0.68 16.00 0.03 0.19 0.03 0.00
SRM_1831_300s_100_repeat_Rh_FE_D1_0_75 14.18 3.65 0.95 64.07 0.22 0.68 15.98 0.03 0.19 0.03 0.00
SRM_1831_300s_100_repeat_Rh_FE_D1_0_76 14.15 3.60 0.93 64.15 0.21 0.70 15.99 0.04 0.20 0.03 0.00
SRM_1831_300s_100_repeat_Rh_FE_D1_0_77 14.29 3.71 0.93 64.02 0.22 0.69 15.88 0.03 0.19 0.03 0.00
SRM_1831_300s_100_repeat_Rh_FE_D1_0_78 14.40 3.87 0.97 63.84 0.21 0.68 15.76 0.03 0.19 0.03 0.00
SRM_1831_300s_100_repeat_Rh_FE_D1_0_79 14.18 3.64 0.94 64.14 0.21 0.68 15.94 0.04 0.20 0.03 0.00
SRM_1831_300s_100_repeat_Rh_FE_D1_0_8  13.89 3.66 0.93 64.29 0.22 0.68 16.07 0.04 0.20 0.03 0.00
SRM_1831_300s_100_repeat_Rh_FE_D1_0_80 14.41 3.58 0.90 64.00 0.21 0.70 15.93 0.04 0.19 0.03 0.00
SRM_1831_300s_100_repeat_Rh_FE_D1_0_81 14.21 3.61 0.97 64.10 0.21 0.69 15.95 0.04 0.19 0.03 0.00
SRM_1831_300s_100_repeat_Rh_FE_D1_0_82 14.11 3.73 0.90 64.16 0.21 0.69 15.93 0.03 0.19 0.03 0.00
SRM_1831_300s_100_repeat_Rh_FE_D1_0_83 14.08 3.71 0.95 64.14 0.22 0.68 15.96 0.03 0.20 0.03 0.00
SRM_1831_300s_100_repeat_Rh_FE_D1_0_84 13.88 3.77 0.97 64.23 0.22 0.68 15.98 0.03 0.20 0.03 0.00
SRM_1831_300s_100_repeat_Rh_FE_D1_0_85 14.39 3.80 0.95 63.92 0.21 0.68 15.79 0.04 0.19 0.03 0.00
SRM_1831_300s_100_repeat_Rh_FE_D1_0_86 14.21 3.73 0.91 64.09 0.22 0.69 15.89 0.03 0.19 0.03 0.00
SRM_1831_300s_100_repeat_Rh_FE_D1_0_87 14.05 3.78 0.92 64.12 0.22 0.68 15.96 0.03 0.19 0.03 0.00
SRM_1831_300s_100_repeat_Rh_FE_D1_0_88 14.16 3.82 0.96 64.00 0.22 0.67 15.91 0.03 0.19 0.03 0.00
SRM_1831_300s_100_repeat_Rh_FE_D1_0_89 14.45 3.63 0.96 63.97 0.21 0.68 15.85 0.03 0.19 0.03 0.00
SRM_1831_300s_100_repeat_Rh_FE_D1_0_9  14.19 3.59 0.92 64.13 0.21 0.68 16.01 0.03 0.19 0.03 0.00
SRM_1831_300s_100_repeat_Rh_FE_D1_0_90 14.03 3.74 0.95 64.13 0.22 0.69 15.97 0.03 0.19 0.03 0.00
SRM_1831_300s_100_repeat_Rh_FE_D1_0_91 14.24 3.75 0.96 63.98 0.22 0.70 15.89 0.03 0.20 0.03 0.00
SRM_1831_300s_100_repeat_Rh_FE_D1_0_92 14.22 3.63 0.96 64.09 0.22 0.69 15.94 0.03 0.19 0.03 0.00
SRM_1831_300s_100_repeat_Rh_FE_D1_0_93 14.31 3.60 0.94 64.06 0.22 0.68 15.93 0.04 0.19 0.03 0.00
SRM_1831_300s_100_repeat_Rh_FE_D1_0_94 13.94 3.68 0.93 64.28 0.22 0.68 16.00 0.04 0.20 0.03 0.00
SRM_1831_300s_100_repeat_Rh_FE_D1_0_95 14.12 3.60 0.97 64.16 0.21 0.69 15.98 0.03 0.19 0.03 0.00
SRM_1831_300s_100_repeat_Rh_FE_D1_0_96 14.14 3.75 0.90 64.09 0.21 0.70 15.95 0.03 0.19 0.03 0.00
SRM_1831_300s_100_repeat_Rh_FE_D1_0_97 14.11 3.76 0.94 64.09 0.22 0.69 15.93 0.03 0.19 0.03 0.00
SRM_1831_300s_100_repeat_Rh_FE_D1_0_98 13.96 3.72 0.95 64.24 0.21 0.69 15.97 0.03 0.19 0.03 0.00
SRM_1831_300s_100_repeat_Rh_FE_D1_0_99 14.40 3.58 0.94 64.03 0.21 0.68 15.90 0.03 0.19 0.03 0.00
------------------------------------------------------------------------------------------------
Mean value:                            14.19 3.69 0.94 64.08 0.21 0.69 15.94 0.03 0.19 0.03 0.00
Std. Abw.:                              0.23 0.07 0.02  0.16 0.00 0.01  0.09 0.00 0.00 0.00 0.00
Std. Abw. rel. [%]:                     1.60 2.01 2.49  0.24 2.12 0.99  0.58 3.20 0.86 1.92 0.00
Conf. interval:                         0.02 0.01 0.00  0.02 0.00 0.00  0.01 0.00 0.00 0.00 0.00

File: M4_measurements/SRM_1831_300s_100/SRM_1831_D1_300s_100_M4_net_sum_20200706.txt
Net counts

Spectrum                                 Na   Mg   Al      Si    S     K      Ca   Ti    Fe    Sr    Rh
-------------------------------------------------------------------------------------------------------
SRM_1831_300s_100_repeat_Rh_FE_D1_0_0  6335 6237 5548 1112514 5880 27549 1236764 4198 81435 21927 78912
SRM_1831_300s_100_repeat_Rh_FE_D1_0_1  6015 6440 5589 1112045 5739 27492 1237513 4451 81663 21341 79185
SRM_1831_300s_100_repeat_Rh_FE_D1_0_10 6321 6279 5771 1105967 6052 27472 1233435 4404 80627 22237 79457
SRM_1831_300s_100_repeat_Rh_FE_D1_0_11 6211 6214 5667 1107727 5947 27441 1233527 4319 81398 22172 78714
SRM_1831_300s_100_repeat_Rh_FE_D1_0_12 6232 6228 5775 1107453 5877 27659 1234878 4185 81274 21653 79068
SRM_1831_300s_100_repeat_Rh_FE_D1_0_13 6162 6350 5451 1104868 5806 27339 1232689 4362 82045 21307 79030
SRM_1831_300s_100_repeat_Rh_FE_D1_0_14 6308 6368 5622 1108047 6043 27102 1231267 4548 81570 21291 79626
SRM_1831_300s_100_repeat_Rh_FE_D1_0_15 6021 6293 5683 1108223 5839 27642 1237131 4390 81443 21442 79087
SRM_1831_300s_100_repeat_Rh_FE_D1_0_16 6021 6194 5748 1109099 6271 27070 1234388 4257 81987 21697 78689
SRM_1831_300s_100_repeat_Rh_FE_D1_0_17 5999 6064 5645 1108483 5967 27560 1235168 4191 80916 22016 79020
SRM_1831_300s_100_repeat_Rh_FE_D1_0_18 6284 6302 5510 1110346 6074 27631 1235853 4250 81538 22095 79257
SRM_1831_300s_100_repeat_Rh_FE_D1_0_19 6350 6081 5666 1110813 6129 27448 1234518 4460 80965 22084 79623
SRM_1831_300s_100_repeat_Rh_FE_D1_0_2  5770 6174 5298 1112036 6077 27500 1236580 4223 80794 21896 80035
SRM_1831_300s_100_repeat_Rh_FE_D1_0_20 6239 6527 6036 1109895 5955 27233 1235860 4453 80612 21654 79571
SRM_1831_300s_100_repeat_Rh_FE_D1_0_21 6340 6373 5690 1109452 5950 27249 1237557 4357 81196 21824 79810
SRM_1831_300s_100_repeat_Rh_FE_D1_0_22 5894 5882 5504 1110965 5974 27199 1237111 4353 81383 22175 80023
SRM_1831_300s_100_repeat_Rh_FE_D1_0_23 6181 6370 5699 1110137 5749 27598 1235972 4263 80910 22350 80150
SRM_1831_300s_100_repeat_Rh_FE_D1_0_24 6308 6457 5723 1109257 6130 27643 1236237 4404 81007 21983 80061
SRM_1831_300s_100_repeat_Rh_FE_D1_0_25 6219 6148 5623 1109277 5765 26939 1239072 4299 81298 21652 79961
SRM_1831_300s_100_repeat_Rh_FE_D1_0_26 6212 6263 5621 1110086 5868 27517 1235914 4304 81203 21940 79710
SRM_1831_300s_100_repeat_Rh_FE_D1_0_27 6364 6173 5438 1110186 5854 27935 1237692 4243 81829 21410 79606
SRM_1831_300s_100_repeat_Rh_FE_D1_0_28 5867 6412 5503 1111577 5860 27480 1237277 4135 81509 21336 80020
SRM_1831_300s_100_repeat_Rh_FE_D1_0_29 6307 6255 5535 1108434 5871 27114 1235911 4338 80897 21815 79603
SRM_1831_300s_100_repeat_Rh_FE_D1_0_3  6112 6186 5488 1110931 5820 27074 1237435 4081 82022 22006 78732
SRM_1831_300s_100_repeat_Rh_FE_D1_0_30 6301 6596 5756 1106862 5849 27589 1233091 4732 81227 22191 79314
SRM_1831_300s_100_repeat_Rh_FE_D1_0_31 6153 6209 5490 1108695 6066 27223 1237142 4340 80943 21947 80483
SRM_1831_300s_100_repeat_Rh_FE_D1_0_32 6243 6163 5610 1110110 6034 27411 1235253 4368 81560 21840 79914
SRM_1831_300s_100_repeat_Rh_FE_D1_0_33 6029 6087 5623 1110096 5902 27346 1237387 4155 82219 22146 80568
SRM_1831_300s_100_repeat_Rh_FE_D1_0_34 6296 6515 5290 1108230 6118 26990 1236977 4498 81402 21726 80719
SRM_1831_300s_100_repeat_Rh_FE_D1_0_35 6146 6108 5777 1111853 5817 27194 1235683 4322 81376 21156 79627
SRM_1831_300s_100_repeat_Rh_FE_D1_0_36 6181 6402 5793 1107207 5928 27847 1235290 4396 81359 22018 79359
SRM_1831_300s_100_repeat_Rh_FE_D1_0_37 6448 6330 5441 1109340 6024 27545 1236751 4302 82165 21049 79418
SRM_1831_300s_100_repeat_Rh_FE_D1_0_38 6122 6284 5594 1109682 5983 27120 1238486 4377 81102 22272 79615
SRM_1831_300s_100_repeat_Rh_FE_D1_0_39 6117 6181 5410 1108606 5982 27000 1236799 4219 80758 21799 80054
SRM_1831_300s_100_repeat_Rh_FE_D1_0_4  6221 6141 5584 1111422 5873 27576 1235530 4633 80892 21723 79597
SRM_1831_300s_100_repeat_Rh_FE_D1_0_40 6079 6368 5425 1108436 6115 27341 1232206 4364 81452 22262 79620
SRM_1831_300s_100_repeat_Rh_FE_D1_0_41 6302 6149 5459 1110837 6017 27287 1235327 4179 81548 22250 80395
SRM_1831_300s_100_repeat_Rh_FE_D1_0_42 6069 6252 5514 1108889 5909 27270 1236289 4518 81138 21951 79794
SRM_1831_300s_100_repeat_Rh_FE_D1_0_43 6110 6061 5556 1106676 6102 27655 1234222 4380 81249 20716 79245
SRM_1831_300s_100_repeat_Rh_FE_D1_0_44 6203 6140 5570 1108718 5838 27001 1233901 4427 80713 21818 79756
SRM_1831_300s_100_repeat_Rh_FE_D1_0_45 6354 6118 5322 1107390 6201 27405 1232629 4312 81930 21547 79908
SRM_1831_300s_100_repeat_Rh_FE_D1_0_46 6395 6251 5702 1106898 6038 27356 1235927 4539 81293 22080 79644
SRM_1831_300s_100_repeat_Rh_FE_D1_0_47 6263 6094 5568 1112776 5812 27549 1235995 3992 81917 21689 79782
SRM_1831_300s_100_repeat_Rh_FE_D1_0_48 6131 6296 5564 1111344 5950 27435 1236283 4493 81572 22735 79922
SRM_1831_300s_100_repeat_Rh_FE_D1_0_49 6105 6313 5478 1109805 5846 27491 1236159 4351 81289 22168 80139
SRM_1831_300s_100_repeat_Rh_FE_D1_0_5  6071 6184 5699 1112013 5997 27316 1236781 4232 81003 22478 79636
SRM_1831_300s_100_repeat_Rh_FE_D1_0_50 6635 6554 5764 1110463 6063 27346 1235322 4432 80922 21769 78788
SRM_1831_300s_100_repeat_Rh_FE_D1_0_51 6178 6118 5658 1111286 5845 27638 1236746 4281 80929 20481 79431
SRM_1831_300s_100_repeat_Rh_FE_D1_0_52 6059 6191 5526 1111784 5699 27529 1235673 4403 81308 21351 78283
SRM_1831_300s_100_repeat_Rh_FE_D1_0_53 6253 6293 5635 1106851 5944 27299 1234193 4149 81504 22202 79400
SRM_1831_300s_100_repeat_Rh_FE_D1_0_54 6165 6217 5782 1110340 5908 27577 1235915 4255 81965 22092 79863
SRM_1831_300s_100_repeat_Rh_FE_D1_0_55 6161 6438 5703 1109837 5872 27829 1236618 4242 81451 22156 78984
SRM_1831_300s_100_repeat_Rh_FE_D1_0_56 6268 6096 5307 1110126 5957 27422 1235641 4240 80918 21526 78707
SRM_1831_300s_100_repeat_Rh_FE_D1_0_57 6521 6492 5972 1113282 5850 27319 1234505 4239 80608 21906 79320
SRM_1831_300s_100_repeat_Rh_FE_D1_0_58 6339 6302 5720 1108913 5756 27580 1236729 4331 81741 21838 79523
SRM_1831_300s_100_repeat_Rh_FE_D1_0_59 6398 6261 5410 1110726 6114 27684 1237878 4125 82404 21866 79773
SRM_1831_300s_100_repeat_Rh_FE_D1_0_6  6242 6463 5713 1110540 5757 27518 1235251 4153 81408 21495 79225
SRM_1831_300s_100_repeat_Rh_FE_D1_0_60 6319 6363 5726 1108870 6009 27340 1236406 4482 81068 21805 79595
SRM_1831_300s_100_repeat_Rh_FE_D1_0_61 6096 6337 5399 1108746 5976 27907 1238957 4242 81705 21999 79601
SRM_1831_300s_100_repeat_Rh_FE_D1_0_62 6206 6090 5535 1109502 5950 27798 1237465 4437 81314 21655 79537
SRM_1831_300s_100_repeat_Rh_FE_D1_0_63 6168 6312 5401 1111553 5943 27537 1235307 4248 81138 22185 79776
SRM_1831_300s_100_repeat_Rh_FE_D1_0_64 6421 6238 5814 1111519 6168 27540 1238177 4383 81825 21345 79779
SRM_1831_300s_100_repeat_Rh_FE_D1_0_65 6295 6266 5647 1110277 5814 27494 1234925 4434 81694 22366 78767
SRM_1831_300s_100_repeat_Rh_FE_D1_0_66 6151 6374 5740 1110766 5829 27479 1235248 4371 81346 21990 79054
SRM_1831_300s_100_repeat_Rh_FE_D1_0_67 6314 6153 5586 1110306 6019 27347 1236294 4185 81614 21683 78900
SRM_1831_300s_100_repeat_Rh_FE_D1_0_68 6048 6202 5784 1110882 6032 27600 1235907 4546 81646 21097 80002
SRM_1831_300s_100_repeat_Rh_FE_D1_0_69 6319 6267 5657 1109391 6046 27165 1235457 4338 80826 21933 79259
SRM_1831_300s_100_repeat_Rh_FE_D1_0_7  6068 6314 5687 1108780 5859 27315 1234413 4052 81622 21644 79599
SRM_1831_300s_100_repeat_Rh_FE_D1_0_70 6183 6279 5396 1112633 6064 27682 1236913 4170 81570 21772 79966
SRM_1831_300s_100_repeat_Rh_FE_D1_0_71 6237 6374 5566 1108942 6089 27512 1235471 4477 81343 21812 79189
SRM_1831_300s_100_repeat_Rh_FE_D1_0_72 6138 6286 5551 1110764 6001 27322 1234051 4188 81121 22477 78765
SRM_1831_300s_100_repeat_Rh_FE_D1_0_73 6059 6253 5509 1110238 5733 27140 1235924 4232 81969 21955 79236
SRM_1831_300s_100_repeat_Rh_FE_D1_0_74 6111 6220 5444 1110341 5892 27135 1235312 4308 81003 22369 78927
SRM_1831_300s_100_repeat_Rh_FE_D1_0_75 6183 6187 5678 1108097 6175 27243 1236858 4109 81197 21510 79202
SRM_1831_300s_100_repeat_Rh_FE_D1_0_76 6160 6097 5539 1109914 5904 27712 1236067 4505 82099 21488 80387
SRM_1831_300s_100_repeat_Rh_FE_D1_0_77 6255 6293 5556 1109445 6169 27469 1233604 4170 81485 21182 78789
SRM_1831_300s_100_repeat_Rh_FE_D1_0_78 6347 6597 5808 1108029 5950 27323 1231437 4268 81802 22322 78830
SRM_1831_300s_100_repeat_Rh_FE_D1_0_79 6194 6178 5578 1111476 5908 27130 1235429 4524 81770 21211 79182
SRM_1831_300s_100_repeat_Rh_FE_D1_0_8  6007 6183 5530 1107623 6012 26969 1234195 4512 80842 21441 79677
SRM_1831_300s_100_repeat_Rh_FE_D1_0_80 6307 6068 5361 1110460 5949 28115 1237555 4487 81141 22365 79994
SRM_1831_300s_100_repeat_Rh_FE_D1_0_81 6223 6128 5822 1113005 5788 27471 1239064 4547 81250 21953 79522
SRM_1831_300s_100_repeat_Rh_FE_D1_0_82 6167 6330 5395 1112331 5789 27657 1234516 4206 81102 21698 80322
SRM_1831_300s_100_repeat_Rh_FE_D1_0_83 6142 6295 5635 1109883 5970 27150 1235023 4384 81447 21308 79855
SRM_1831_300s_100_repeat_Rh_FE_D1_0_84 6048 6409 5756 1111360 6052 27230 1235194 4394 81849 22372 79972
SRM_1831_300s_100_repeat_Rh_FE_D1_0_85 6335 6474 5673 1110265 5849 27261 1233509 4537 81356 22018 78947
SRM_1831_300s_100_repeat_Rh_FE_D1_0_86 6224 6344 5446 1112172 6043 27590 1234164 4285 80927 22087 78517
SRM_1831_300s_100_repeat_Rh_FE_D1_0_87 6133 6432 5499 1110619 6157 27161 1236892 4339 81077 21436 80173
SRM_1831_300s_100_repeat_Rh_FE_D1_0_88 6205 6499 5739 1109357 6065 26865 1237399 4313 81761 22212 79939
SRM_1831_300s_100_repeat_Rh_FE_D1_0_89 6358 6169 5720 1112159 5771 27180 1237106 4324 81474 22181 80076
SRM_1831_300s_100_repeat_Rh_FE_D1_0_9  6167 6054 5462 1107234 5914 27026 1235409 4341 80946 22008 80392
SRM_1831_300s_100_repeat_Rh_FE_D1_0_90 6122 6358 5672 1110576 6059 27637 1236479 4358 80866 21777 79592
SRM_1831_300s_100_repeat_Rh_FE_D1_0_91 6242 6383 5725 1109993 6069 27963 1236308 4150 81936 22031 79992
SRM_1831_300s_100_repeat_Rh_FE_D1_0_92 6214 6151 5731 1110603 5998 27364 1236339 4007 80526 21843 79674
SRM_1831_300s_100_repeat_Rh_FE_D1_0_93 6256 6090 5599 1109799 6230 27090 1235426 4496 80783 21573 79038
SRM_1831_300s_100_repeat_Rh_FE_D1_0_94 6056 6242 5539 1110488 6033 27121 1232852 4511 80975 21472 79544
SRM_1831_300s_100_repeat_Rh_FE_D1_0_95 6147 6092 5783 1108923 5908 27537 1233783 4226 80760 21905 79443
SRM_1831_300s_100_repeat_Rh_FE_D1_0_96 6170 6358 5375 1109549 5843 27810 1235341 4205 81072 22140 79619
SRM_1831_300s_100_repeat_Rh_FE_D1_0_97 6168 6396 5585 1110758 6091 27683 1235430 4281 81239 22610 79368
SRM_1831_300s_100_repeat_Rh_FE_D1_0_98 6076 6303 5648 1110507 5914 27490 1232774 4201 80801 21723 78899
SRM_1831_300s_100_repeat_Rh_FE_D1_0_99 6295 6053 5581 1108508 5853 27303 1233070 4300 81119 21482 79015
-------------------------------------------------------------------------------------------------------
Mean value:                            6200 6264 5601 1109845 5956 27414 1235658 4325 81332 21830 79527
Std. Abw.:                              133  137  144    1641  124   249    1605  139   413   398   499
Std. Abw. rel. [%]:                    2.14 2.18 2.58    0.15 2.09  0.91    0.13 3.21  0.51  1.82  0.63
Conf. interval:                          13   14   14     164   12    25     161   14    41    40    50
