Repository: windover/SRM_1831_PCA_analysis

# SRM_1831_PCA_analysis
Jupyter Notebook for calculating PCA terms and generating figures from SRM 1831 Heterogeneity study.

File: M4_measurements/SRM_1831_300s_100/SRM_1831_D2_300s_100pts_300c_M4_ROI_sum_20200706.txt
ROI net sum

Spectrum                                 Na   Mg    Al      Si    S     K      Ca   Ti    Fe    Sr    Rh
--------------------------------------------------------------------------------------------------------
SRM_1831_300s_100_repeat_Rh_FE_D2_0_0  8781 9352 13021 1082963 8307 28460 1088349 4069 69386 23029 71607
SRM_1831_300s_100_repeat_Rh_FE_D2_0_1  8796 9063 12756 1078180 8458 28717 1084536 4199 70372 22606 72265
SRM_1831_300s_100_repeat_Rh_FE_D2_0_10 8842 9318 12825 1075552 8285 28819 1085237 4265 69732 22292 72740
SRM_1831_300s_100_repeat_Rh_FE_D2_0_11 8768 9268 12849 1076587 8437 29353 1083416 4345 69382 21952 71964
SRM_1831_300s_100_repeat_Rh_FE_D2_0_12 8783 9102 13030 1076086 8085 29048 1084629 4333 69906 23068 71456
SRM_1831_300s_100_repeat_Rh_FE_D2_0_13 8702 9431 12837 1077281 8198 28921 1082178 4209 70552 22657 72082
SRM_1831_300s_100_repeat_Rh_FE_D2_0_14 8676 9372 12660 1077475 8170 28643 1083028 4309 69920 22618 71215
SRM_1831_300s_100_repeat_Rh_FE_D2_0_15 9069 9191 12791 1078774 8295 28623 1085858 4643 69277 22526 71613
SRM_1831_300s_100_repeat_Rh_FE_D2_0_16 8747 9293 12728 1079486 8268 28641 1083746 4360 70405 22506 71832
SRM_1831_300s_100_repeat_Rh_FE_D2_0_17 8848 9260 12657 1079267 8078 28940 1084787 4314 69851 22781 72093
SRM_1831_300s_100_repeat_Rh_FE_D2_0_18 8691 9301 12798 1078684 8277 29164 1084406 4409 70384 23023 72244
SRM_1831_300s_100_repeat_Rh_FE_D2_0_19 8883 9175 12503 1079368 7879 28725 1087166 4303 69278 22723 72216
SRM_1831_300s_100_repeat_Rh_FE_D2_0_2  8877 9133 12994 1078768 8149 29095 1084573 4168 70422 22284 71932
SRM_1831_300s_100_repeat_Rh_FE_D2_0_20 8820 9315 12713 1078252 7772 28943 1084711 4027 70517 22294 72104
SRM_1831_300s_100_repeat_Rh_FE_D2_0_21 8856 9175 12825 1079486 8336 29043 1084102 4244 70648 22774 72666
SRM_1831_300s_100_repeat_Rh_FE_D2_0_22 8954 9262 12800 1080923 8116 28871 1085303 3946 69903 22414 71589
SRM_1831_300s_100_repeat_Rh_FE_D2_0_23 8891 9367 13014 1079898 8190 29010 1085604 4222 69879 22574 72494
SRM_1831_300s_100_repeat_Rh_FE_D2_0_24 8865 9272 12976 1079343 8139 28827 1084356 4425 69845 22918 72688
SRM_1831_300s_100_repeat_Rh_FE_D2_0_25 8722 9163 12761 1078554 7985 28684 1087184 4150 69932 22853 71946
SRM_1831_300s_100_repeat_Rh_FE_D2_0_26 8969 9173 12971 1078028 7976 28875 1084211 4297 68955 22878 71633
SRM_1831_300s_100_repeat_Rh_FE_D2_0_27 8833 9282 12788 1080637 8430 28975 1086904 4288 70012 23331 72375
SRM_1831_300s_100_repeat_Rh_FE_D2_0_28 8669 9393 12766 1079359 7921 29075 1085635 4268 69933 22853 71857
SRM_1831_300s_100_repeat_Rh_FE_D2_0_29 8749 9156 12638 1077692 8094 28863 1085967 4304 69813 23792 72422
SRM_1831_300s_100_repeat_Rh_FE_D2_0_3  8780 9243 13124 1077720 8110 28999 1085286 4318 69608 23502 71374
SRM_1831_300s_100_repeat_Rh_FE_D2_0_30 8757 9289 12566 1080373 8156 28920 1087000 4341 70351 22945 72045
SRM_1831_300s_100_repeat_Rh_FE_D2_0_31 8922 9462 12917 1077242 8054 28824 1082695 4130 68653 23411 71812
SRM_1831_300s_100_repeat_Rh_FE_D2_0_32 8812 9506 13040 1081650 8378 29068 1086490 4297 69773 22530 71805
SRM_1831_300s_100_repeat_Rh_FE_D2_0_33 8685 9166 12915 1080185 8239 28841 1087694 3921 69976 22140 71762
SRM_1831_300s_100_repeat_Rh_FE_D2_0_34 9015 9346 12971 1080035 8318 29290 1085419 4288 70438 23275 73076
SRM_1831_300s_100_repeat_Rh_FE_D2_0_35 8822 9400 12672 1077771 8062 28950 1085519 4303 69798 22589 71117
SRM_1831_300s_100_repeat_Rh_FE_D2_0_36 9008 9304 12744 1079198 8210 28932 1085669 4296 70336 23007 72137
SRM_1831_300s_100_repeat_Rh_FE_D2_0_37 8822 9294 12819 1077706 8194 28910 1087871 4271 70042 22881 71745
SRM_1831_300s_100_repeat_Rh_FE_D2_0_38 8869 9352 12679 1080154 8350 29018 1087616 4128 69778 22686 72738
SRM_1831_300s_100_repeat_Rh_FE_D2_0_39 8805 9332 12521 1077293 8116 28648 1084518 4200 70139 22505 71894
SRM_1831_300s_100_repeat_Rh_FE_D2_0_4  8812 9335 12989 1079242 8230 29172 1087492 4378 71091 23047 72028
SRM_1831_300s_100_repeat_Rh_FE_D2_0_40 8836 9352 12718 1079371 8070 28733 1086057 4169 70351 22643 72764
SRM_1831_300s_100_repeat_Rh_FE_D2_0_41 8871 9407 12687 1078170 8020 29162 1084657 4593 69677 22412 72523
SRM_1831_300s_100_repeat_Rh_FE_D2_0_42 8662 9397 12677 1078710 8271 29158 1085648 4289 69722 22754 71643
SRM_1831_300s_100_repeat_Rh_FE_D2_0_43 8750 9256 12905 1079130 8334 29133 1084259 4107 69909 22650 72242
SRM_1831_300s_100_repeat_Rh_FE_D2_0_44 8746 9264 12827 1075543 8433 29072 1084060 4274 69639 23104 71798
SRM_1831_300s_100_repeat_Rh_FE_D2_0_45 8811 9144 12703 1079358 8392 28975 1085698 4510 69865 22472 71929
SRM_1831_300s_100_repeat_Rh_FE_D2_0_46 8775 9312 12882 1079351 8212 29082 1086110 4216 69575 22488 72545
SRM_1831_300s_100_repeat_Rh_FE_D2_0_47 8778 9155 12635 1079332 8316 28584 1085559 4091 69538 22465 72381
SRM_1831_300s_100_repeat_Rh_FE_D2_0_48 8923 9337 12960 1079004 8184 29155 1085558 4218 69729 23520 72320
SRM_1831_300s_100_repeat_Rh_FE_D2_0_49 8830 9330 12812 1079119 8149 28615 1087432 4394 70238 23562 72045
SRM_1831_300s_100_repeat_Rh_FE_D2_0_5  8957 9402 12935 1080982 8297 29078 1088601 4182 70278 23306 72098
SRM_1831_300s_100_repeat_Rh_FE_D2_0_50 8648 9216 12689 1078992 8237 28827 1086037 4361 69680 22735 72228
SRM_1831_300s_100_repeat_Rh_FE_D2_0_51 8837 9192 12768 1080226 8342 28673 1085438 4197 70118 23185 72194
SRM_1831_300s_100_repeat_Rh_FE_D2_0_52 8787 9278 12883 1079519 8230 29015 1086875 4234 70586 22437 71835
SRM_1831_300s_100_repeat_Rh_FE_D2_0_53 8797 9250 13001 1076458 8127 28988 1084863 4311 70461 22033 70889
SRM_1831_300s_100_repeat_Rh_FE_D2_0_54 8772 9270 12911 1077786 8386 29123 1085763 4137 69974 22555 71846
SRM_1831_300s_100_repeat_Rh_FE_D2_0_55 9016 9483 13075 1079822 8342 28930 1085460 4274 70290 22818 71864
SRM_1831_300s_100_repeat_Rh_FE_D2_0_56 8761 9387 12717 1079693 8148 29215 1085377 4169 69810 22667 72148
SRM_1831_300s_100_repeat_Rh_FE_D2_0_57 8933 9281 12823 1081138 8220 28826 1087575 4399 69479 23113 71550
SRM_1831_300s_100_repeat_Rh_FE_D2_0_58 8950 9285 12532 1080579 8040 29127 1087159 4376 70327 22697 71536
SRM_1831_300s_100_repeat_Rh_FE_D2_0_59 8982 9289 12833 1080423 8344 29200 1087423 4229 69782 22751 72362
SRM_1831_300s_100_repeat_Rh_FE_D2_0_6  8755 9285 12815 1077303 8061 29139 1086119 4084 68984 22606 72388
SRM_1831_300s_100_repeat_Rh_FE_D2_0_60 8863 9317 12899 1080881 8106 28987 1087345 4442 69717 22739 73029
SRM_1831_300s_100_repeat_Rh_FE_D2_0_61 8879 9286 12586 1079861 8328 29064 1088481 4477 69381 22952 71886
SRM_1831_300s_100_repeat_Rh_FE_D2_0_62 8779 9152 12723 1078856 8277 28946 1087513 4357 69206 23094 71432
SRM_1831_300s_100_repeat_Rh_FE_D2_0_63 8815 9195 12907 1080324 8296 29194 1087063 4390 69848 23494 72184
SRM_1831_300s_100_repeat_Rh_FE_D2_0_64 8836 9487 13022 1078203 8391 28856 1084318 4362 69669 22765 72095
SRM_1831_300s_100_repeat_Rh_FE_D2_0_65 8972 9368 12599 1078646 8439 28956 1088212 4275 70043 22519 72535
SRM_1831_300s_100_repeat_Rh_FE_D2_0_66 8701 9280 12961 1078189 8428 28999 1084783 4575 69796 22783 71661
SRM_1831_300s_100_repeat_Rh_FE_D2_0_67 8934 9223 12669 1082241 8324 29003 1087513 4456 70330 22672 71375
SRM_1831_300s_100_repeat_Rh_FE_D2_0_68 8771 9213 12923 1079056 8367 29494 1086513 4259 69509 22859 72212
SRM_1831_300s_100_repeat_Rh_FE_D2_0_69 8675 9161 12454 1079201 8029 28826 1087262 4496 70043 22902 71977
SRM_1831_300s_100_repeat_Rh_FE_D2_0_7  8796 9347 12755 1078585 8167 29093 1084003 4264 69669 22511 72229
SRM_1831_300s_100_repeat_Rh_FE_D2_0_70 8978 9280 12546 1080772 8019 29021 1086612 4185 70149 23317 71737
SRM_1831_300s_100_repeat_Rh_FE_D2_0_71 8937 9303 12782 1080059 8302 28823 1087041 4577 70286 23027 73350
SRM_1831_300s_100_repeat_Rh_FE_D2_0_72 8927 9404 12967 1079384 8256 29258 1087346 4714 70333 22817 72310
SRM_1831_300s_100_repeat_Rh_FE_D2_0_73 9090 9244 12805 1079083 8370 28897 1086388 4193 69796 22871 72207
SRM_1831_300s_100_repeat_Rh_FE_D2_0_74 8839 9519 12886 1080138 8169 28867 1084819 4448 70069 22973 71751
SRM_1831_300s_100_repeat_Rh_FE_D2_0_75 8821 9160 12747 1078729 8085 28838 1085954 4292 69629 22506 72738
SRM_1831_300s_100_repeat_Rh_FE_D2_0_76 8898 9329 12879 1080545 8135 28513 1086777 4173 69725 22270 72412
SRM_1831_300s_100_repeat_Rh_FE_D2_0_77 8831 9248 12883 1077610 8116 29257 1085326 4072 69418 23365 71887
SRM_1831_300s_100_repeat_Rh_FE_D2_0_78 8751 9207 12796 1077329 8118 28843 1086622 4561 70104 22210 71833
SRM_1831_300s_100_repeat_Rh_FE_D2_0_79 8899 9252 12875 1082095 8322 29153 1087043 4467 70204 22579 72269
SRM_1831_300s_100_repeat_Rh_FE_D2_0_8  8643 9047 12617 1076345 7966 28892 1082899 4539 69641 23163 72054
SRM_1831_300s_100_repeat_Rh_FE_D2_0_80 8805 9473 12847 1080902 8179 28780 1086541 4387 70201 22657 71751
SRM_1831_300s_100_repeat_Rh_FE_D2_0_81 8654 9200 13058 1080478 8325 28864 1085250 4419 70189 22997 72313
SRM_1831_300s_100_repeat_Rh_FE_D2_0_82 8744 9378 12773 1080355 8269 29012 1086941 4478 70183 23137 71892
SRM_1831_300s_100_repeat_Rh_FE_D2_0_83 8822 9254 12732 1078956 8031 29148 1086407 4292 69589 23112 71754
SRM_1831_300s_100_repeat_Rh_FE_D2_0_84 8731 9388 12692 1079128 8290 28743 1084354 4408 69713 23000 72471
SRM_1831_300s_100_repeat_Rh_FE_D2_0_85 8874 9227 12739 1081124 8051 29011 1086547 4215 70086 22675 72157
SRM_1831_300s_100_repeat_Rh_FE_D2_0_86 8805 9216 12909 1079810 8264 28792 1085941 4256 69304 23306 71723
SRM_1831_300s_100_repeat_Rh_FE_D2_0_87 8839 9341 13018 1080641 8207 28922 1086968 4274 69610 22835 72339
SRM_1831_300s_100_repeat_Rh_FE_D2_0_88 8889 9223 12737 1081066 8448 29022 1087571 4468 70455 24038 71655
SRM_1831_300s_100_repeat_Rh_FE_D2_0_89 8904 9249 12643 1079214 8477 29168 1085727 4362 70028 22663 71922
SRM_1831_300s_100_repeat_Rh_FE_D2_0_9  8770 9231 12996 1075279 8123 28844 1082331 4344 68990 22941 72075
SRM_1831_300s_100_repeat_Rh_FE_D2_0_90 8802 9329 12727 1079740 8081 28878 1086501 4321 69967 23122 73220
SRM_1831_300s_100_repeat_Rh_FE_D2_0_91 9070 9240 12938 1081302 8123 28949 1085756 4325 69542 22857 72061
SRM_1831_300s_100_repeat_Rh_FE_D2_0_92 8707 9433 12946 1080518 8222 28808 1084674 4258 69829 22418 71769
SRM_1831_300s_100_repeat_Rh_FE_D2_0_93 8802 9139 12633 1073560 7993 28861 1081254 4403 69333 22910 71597
SRM_1831_300s_100_repeat_Rh_FE_D2_0_94 8882 9041 12531 1080651 8020 28805 1085686 4523 69731 22847 71923
SRM_1831_300s_100_repeat_Rh_FE_D2_0_95 8609 9256 12670 1079974 8176 28927 1085464 4341 69861 22256 71980
SRM_1831_300s_100_repeat_Rh_FE_D2_0_96 8840 9321 12800 1079651 8278 28822 1086571 4004 70323 22621 71900
SRM_1831_300s_100_repeat_Rh_FE_D2_0_97 8767 9170 12729 1077469 8034 29148 1087719 4282 69848 22586 71783
SRM_1831_300s_100_repeat_Rh_FE_D2_0_98 8854 9177 12398 1078593 8245 28562 1083282 4173 69933 23229 72111
SRM_1831_300s_100_repeat_Rh_FE_D2_0_99 8796 9232 12886 1077634 8428 28952 1084248 4130 69457 22379 71767


Mean value:                            8827 9280 12801 1079114 8207 28945 1085764 4300 69890 22812 72050
Std. Abw.:                               99  100   151    1588  144   190    1495  146   411   374   430
Std. Abw. rel. [%]:                    1.12 1.08  1.18    0.15 1.76  0.66    0.14 3.41  0.59  1.64  0.60
Conf. interval:                          10   10    15     159   14    19     150   15    41    37    43

File: M4_measurements/SRM_1831_300s_100/SRM_1831_D2_300s_100pts_300c_M4_atm_conc_20200706.txt
Atomic percent (%)

Spectrum                                  Na   Mg   Al    Si    S    K    Ca   Ti   Fe   Sr   Rh
------------------------------------------------------------------------------------------------
SRM_1831_300s_100_repeat_Rh_FE_D2_0_0  17.27 4.82 1.79 64.15 0.19 0.54 11.12 0.02 0.09 0.01 0.00
SRM_1831_300s_100_repeat_Rh_FE_D2_0_1  17.70 4.78 1.77 63.85 0.19 0.54 11.04 0.02 0.09 0.01 0.00
SRM_1831_300s_100_repeat_Rh_FE_D2_0_10 17.72 4.89 1.78 63.72 0.19 0.54 11.03 0.02 0.09 0.01 0.00
SRM_1831_300s_100_repeat_Rh_FE_D2_0_11 17.54 4.80 1.78 63.93 0.19 0.55 11.07 0.02 0.09 0.01 0.00
SRM_1831_300s_100_repeat_Rh_FE_D2_0_12 17.48 4.76 1.80 63.99 0.18 0.55 11.11 0.02 0.09 0.01 0.00
SRM_1831_300s_100_repeat_Rh_FE_D2_0_13 17.26 4.91 1.78 64.08 0.19 0.55 11.10 0.02 0.10 0.01 0.00
SRM_1831_300s_100_repeat_Rh_FE_D2_0_14 17.15 4.86 1.76 64.21 0.19 0.55 11.15 0.02 0.09 0.01 0.00
SRM_1831_300s_100_repeat_Rh_FE_D2_0_15 17.75 4.75 1.76 63.85 0.19 0.54 11.04 0.02 0.09 0.01 0.00
SRM_1831_300s_100_repeat_Rh_FE_D2_0_16 17.31 4.85 1.77 64.11 0.19 0.54 11.10 0.02 0.10 0.01 0.00
SRM_1831_300s_100_repeat_Rh_FE_D2_0_17 17.60 4.86 1.78 63.86 0.19 0.55 11.05 0.02 0.09 0.01 0.00
SRM_1831_300s_100_repeat_Rh_FE_D2_0_18 17.21 4.84 1.77 64.16 0.19 0.55 11.15 0.02 0.10 0.01 0.00
SRM_1831_300s_100_repeat_Rh_FE_D2_0_19 17.55 4.77 1.73 63.99 0.18 0.54 11.11 0.02 0.09 0.01 0.00
SRM_1831_300s_100_repeat_Rh_FE_D2_0_2  17.57 4.74 1.80 63.96 0.19 0.55 11.06 0.02 0.09 0.01 0.00
SRM_1831_300s_100_repeat_Rh_FE_D2_0_20 17.51 4.88 1.77 63.94 0.17 0.55 11.07 0.02 0.09 0.01 0.00
SRM_1831_300s_100_repeat_Rh_FE_D2_0_21 17.64 4.78 1.78 63.89 0.19 0.55 11.04 0.02 0.10 0.01 0.00
SRM_1831_300s_100_repeat_Rh_FE_D2_0_22 17.67 4.78 1.77 63.90 0.19 0.54 11.03 0.02 0.09 0.01 0.00
SRM_1831_300s_100_repeat_Rh_FE_D2_0_23 17.57 4.87 1.80 63.87 0.18 0.55 11.04 0.02 0.09 0.01 0.00
SRM_1831_300s_100_repeat_Rh_FE_D2_0_24 17.65 4.88 1.80 63.81 0.19 0.54 11.01 0.02 0.09 0.01 0.00
SRM_1831_300s_100_repeat_Rh_FE_D2_0_25 17.38 4.79 1.78 64.07 0.18 0.54 11.13 0.02 0.10 0.01 0.00
SRM_1831_300s_100_repeat_Rh_FE_D2_0_26 17.78 4.80 1.84 63.74 0.18 0.54 11.00 0.02 0.09 0.01 0.00
SRM_1831_300s_100_repeat_Rh_FE_D2_0_27 17.49 4.79 1.77 64.00 0.19 0.55 11.08 0.02 0.09 0.01 0.00
SRM_1831_300s_100_repeat_Rh_FE_D2_0_28 17.13 4.88 1.78 64.20 0.18 0.55 11.16 0.02 0.10 0.01 0.00
SRM_1831_300s_100_repeat_Rh_FE_D2_0_29 17.53 4.76 1.78 63.98 0.18 0.54 11.10 0.02 0.09 0.01 0.00
SRM_1831_300s_100_repeat_Rh_FE_D2_0_3  17.52 4.83 1.84 63.88 0.18 0.55 11.07 0.02 0.09 0.01 0.00
SRM_1831_300s_100_repeat_Rh_FE_D2_0_30 17.24 4.84 1.76 64.16 0.18 0.55 11.15 0.02 0.10 0.01 0.00
SRM_1831_300s_100_repeat_Rh_FE_D2_0_31 17.61 4.90 1.78 63.85 0.18 0.54 11.02 0.02 0.09 0.01 0.00
SRM_1831_300s_100_repeat_Rh_FE_D2_0_32 17.27 4.94 1.80 64.03 0.19 0.55 11.09 0.02 0.09 0.01 0.00
SRM_1831_300s_100_repeat_Rh_FE_D2_0_33 17.20 4.76 1.81 64.20 0.19 0.55 11.16 0.02 0.10 0.01 0.00
SRM_1831_300s_100_repeat_Rh_FE_D2_0_34 17.88 4.88 1.78 63.64 0.19 0.55 10.96 0.02 0.09 0.01 0.00
SRM_1831_300s_100_repeat_Rh_FE_D2_0_35 17.67 4.88 1.76 63.79 0.18 0.54 11.04 0.02 0.09 0.01 0.00
SRM_1831_300s_100_repeat_Rh_FE_D2_0_36 17.92 4.84 1.75 63.66 0.19 0.54 10.99 0.02 0.09 0.01 0.00
SRM_1831_300s_100_repeat_Rh_FE_D2_0_37 17.65 4.88 1.79 63.78 0.18 0.54 11.05 0.02 0.09 0.01 0.00
SRM_1831_300s_100_repeat_Rh_FE_D2_0_38 17.48 4.83 1.75 63.97 0.19 0.55 11.10 0.02 0.10 0.01 0.00
SRM_1831_300s_100_repeat_Rh_FE_D2_0_39 17.43 4.87 1.75 64.00 0.19 0.54 11.10 0.02 0.10 0.01 0.00
SRM_1831_300s_100_repeat_Rh_FE_D2_0_4  17.46 4.86 1.81 63.92 0.19 0.55 11.09 0.02 0.10 0.01 0.00
SRM_1831_300s_100_repeat_Rh_FE_D2_0_40 17.25 4.86 1.77 64.12 0.19 0.55 11.14 0.02 0.10 0.01 0.00
SRM_1831_300s_100_repeat_Rh_FE_D2_0_41 17.49 4.92 1.76 63.92 0.18 0.55 11.06 0.02 0.09 0.01 0.00
SRM_1831_300s_100_repeat_Rh_FE_D2_0_42 17.42 4.94 1.78 63.92 0.19 0.55 11.08 0.02 0.09 0.01 0.00
SRM_1831_300s_100_repeat_Rh_FE_D2_0_43 17.45 4.89 1.77 63.95 0.19 0.55 11.07 0.02 0.09 0.01 0.00
SRM_1831_300s_100_repeat_Rh_FE_D2_0_44 17.47 4.86 1.79 63.92 0.19 0.55 11.09 0.02 0.09 0.01 0.00
SRM_1831_300s_100_repeat_Rh_FE_D2_0_45 17.53 4.80 1.76 63.97 0.19 0.55 11.07 0.02 0.09 0.01 0.00
SRM_1831_300s_100_repeat_Rh_FE_D2_0_46 17.33 4.85 1.80 64.05 0.19 0.55 11.11 0.02 0.09 0.01 0.00
SRM_1831_300s_100_repeat_Rh_FE_D2_0_47 17.17 4.68 1.73 64.34 0.19 0.55 11.21 0.02 0.10 0.01 0.00
SRM_1831_300s_100_repeat_Rh_FE_D2_0_48 17.66 4.83 1.80 63.82 0.19 0.55 11.04 0.02 0.09 0.01 0.00
SRM_1831_300s_100_repeat_Rh_FE_D2_0_49 17.23 4.86 1.76 64.14 0.19 0.55 11.15 0.02 0.09 0.01 0.00
SRM_1831_300s_100_repeat_Rh_FE_D2_0_5  17.44 4.87 1.77 63.96 0.19 0.55 11.09 0.02 0.09 0.01 0.00
SRM_1831_300s_100_repeat_Rh_FE_D2_0_50 17.25 4.84 1.77 64.13 0.19 0.54 11.15 0.02 0.09 0.01 0.00
SRM_1831_300s_100_repeat_Rh_FE_D2_0_51 17.46 4.77 1.75 64.05 0.19 0.54 11.11 0.02 0.10 0.01 0.00
SRM_1831_300s_100_repeat_Rh_FE_D2_0_52 17.56 4.86 1.81 63.86 0.19 0.54 11.05 0.02 0.09 0.01 0.00
SRM_1831_300s_100_repeat_Rh_FE_D2_0_53 17.56 4.84 1.82 63.86 0.18 0.54 11.06 0.02 0.09 0.01 0.00
SRM_1831_300s_100_repeat_Rh_FE_D2_0_54 17.32 4.87 1.80 64.03 0.19 0.55 11.11 0.02 0.10 0.01 0.00
SRM_1831_300s_100_repeat_Rh_FE_D2_0_55 17.83 4.90 1.81 63.65 0.19 0.54 10.96 0.02 0.09 0.01 0.00
SRM_1831_300s_100_repeat_Rh_FE_D2_0_56 17.39 4.92 1.77 63.99 0.19 0.55 11.07 0.02 0.09 0.01 0.00
SRM_1831_300s_100_repeat_Rh_FE_D2_0_57 17.81 4.92 1.77 63.67 0.19 0.54 10.98 0.02 0.09 0.01 0.00
SRM_1831_300s_100_repeat_Rh_FE_D2_0_58 17.50 4.78 1.72 64.02 0.19 0.55 11.11 0.02 0.10 0.01 0.00
SRM_1831_300s_100_repeat_Rh_FE_D2_0_59 17.75 4.85 1.77 63.75 0.20 0.55 11.02 0.02 0.09 0.01 0.00
SRM_1831_300s_100_repeat_Rh_FE_D2_0_6  17.45 4.83 1.78 63.97 0.18 0.56 11.11 0.02 0.09 0.01 0.00
SRM_1831_300s_100_repeat_Rh_FE_D2_0_60 17.60 4.84 1.80 63.86 0.18 0.55 11.05 0.02 0.09 0.01 0.00
SRM_1831_300s_100_repeat_Rh_FE_D2_0_61 17.76 4.87 1.74 63.75 0.19 0.55 11.03 0.02 0.09 0.01 0.00
SRM_1831_300s_100_repeat_Rh_FE_D2_0_62 17.19 4.70 1.77 64.27 0.19 0.55 11.21 0.02 0.09 0.01 0.00
SRM_1831_300s_100_repeat_Rh_FE_D2_0_63 17.48 4.73 1.78 64.04 0.19 0.55 11.11 0.02 0.09 0.01 0.00
SRM_1831_300s_100_repeat_Rh_FE_D2_0_64 17.43 4.93 1.80 63.93 0.19 0.54 11.04 0.02 0.09 0.01 0.00
SRM_1831_300s_100_repeat_Rh_FE_D2_0_65 17.81 4.85 1.73 63.72 0.19 0.54 11.03 0.02 0.09 0.01 0.00
SRM_1831_300s_100_repeat_Rh_FE_D2_0_66 17.21 4.85 1.82 64.13 0.19 0.55 11.14 0.02 0.09 0.01 0.00
SRM_1831_300s_100_repeat_Rh_FE_D2_0_67 17.48 4.77 1.73 64.05 0.18 0.55 11.10 0.02 0.10 0.01 0.00
SRM_1831_300s_100_repeat_Rh_FE_D2_0_68 17.53 4.84 1.78 63.90 0.19 0.55 11.08 0.02 0.09 0.01 0.00
SRM_1831_300s_100_repeat_Rh_FE_D2_0_69 17.35 4.83 1.73 64.10 0.18 0.55 11.14 0.02 0.09 0.01 0.00
SRM_1831_300s_100_repeat_Rh_FE_D2_0_7  17.52 4.96 1.79 63.85 0.19 0.55 11.02 0.02 0.09 0.01 0.00
SRM_1831_300s_100_repeat_Rh_FE_D2_0_70 17.62 4.79 1.74 63.95 0.18 0.54 11.06 0.02 0.09 0.01 0.00
SRM_1831_300s_100_repeat_Rh_FE_D2_0_71 17.68 4.80 1.78 63.83 0.19 0.54 11.04 0.02 0.09 0.01 0.00
SRM_1831_300s_100_repeat_Rh_FE_D2_0_72 17.75 4.86 1.80 63.72 0.19 0.55 11.00 0.02 0.09 0.01 0.00
SRM_1831_300s_100_repeat_Rh_FE_D2_0_73 18.34 4.85 1.78 63.32 0.19 0.54 10.87 0.02 0.09 0.01 0.00
SRM_1831_300s_100_repeat_Rh_FE_D2_0_74 17.52 4.98 1.79 63.84 0.19 0.54 11.01 0.02 0.09 0.01 0.00
SRM_1831_300s_100_repeat_Rh_FE_D2_0_75 17.79 4.79 1.77 63.78 0.18 0.54 11.02 0.02 0.09 0.01 0.00
SRM_1831_300s_100_repeat_Rh_FE_D2_0_76 17.51 4.85 1.80 63.93 0.18 0.54 11.05 0.02 0.09 0.01 0.00
SRM_1831_300s_100_repeat_Rh_FE_D2_0_77 17.56 4.84 1.78 63.88 0.19 0.55 11.08 0.02 0.09 0.01 0.00
SRM_1831_300s_100_repeat_Rh_FE_D2_0_78 17.40 4.81 1.78 64.02 0.19 0.55 11.14 0.02 0.10 0.01 0.00
SRM_1831_300s_100_repeat_Rh_FE_D2_0_79 17.57 4.74 1.77 63.97 0.19 0.55 11.08 0.02 0.09 0.01 0.00
SRM_1831_300s_100_repeat_Rh_FE_D2_0_8  17.39 4.75 1.76 64.11 0.18 0.55 11.13 0.02 0.09 0.01 0.00
SRM_1831_300s_100_repeat_Rh_FE_D2_0_80 17.53 4.98 1.77 63.84 0.18 0.54 11.03 0.02 0.09 0.01 0.00
SRM_1831_300s_100_repeat_Rh_FE_D2_0_81 17.24 4.76 1.82 64.18 0.19 0.55 11.13 0.02 0.10 0.01 0.00
SRM_1831_300s_100_repeat_Rh_FE_D2_0_82 17.15 4.89 1.76 64.17 0.20 0.55 11.16 0.02 0.10 0.01 0.00
SRM_1831_300s_100_repeat_Rh_FE_D2_0_83 17.56 4.87 1.77 63.87 0.18 0.55 11.07 0.02 0.09 0.01 0.00
SRM_1831_300s_100_repeat_Rh_FE_D2_0_84 17.50 4.92 1.77 63.89 0.19 0.54 11.05 0.02 0.09 0.01 0.00
SRM_1831_300s_100_repeat_Rh_FE_D2_0_85 17.76 4.82 1.78 63.78 0.18 0.54 11.01 0.02 0.09 0.01 0.00
SRM_1831_300s_100_repeat_Rh_FE_D2_0_86 17.38 4.77 1.79 64.09 0.19 0.54 11.12 0.02 0.09 0.01 0.00
SRM_1831_300s_100_repeat_Rh_FE_D2_0_87 17.35 4.83 1.79 64.06 0.19 0.55 11.11 0.02 0.09 0.01 0.00
SRM_1831_300s_100_repeat_Rh_FE_D2_0_88 17.45 4.79 1.77 64.02 0.19 0.55 11.10 0.02 0.10 0.01 0.00
SRM_1831_300s_100_repeat_Rh_FE_D2_0_89 17.78 4.81 1.74 63.78 0.19 0.55 11.02 0.02 0.09 0.01 0.00
SRM_1831_300s_100_repeat_Rh_FE_D2_0_9  17.53 4.85 1.80 63.90 0.19 0.55 11.06 0.02 0.09 0.01 0.00
SRM_1831_300s_100_repeat_Rh_FE_D2_0_90 17.35 4.84 1.77 64.07 0.19 0.55 11.11 0.02 0.09 0.01 0.00
SRM_1831_300s_100_repeat_Rh_FE_D2_0_91 17.87 4.77 1.79 63.73 0.19 0.54 10.98 0.02 0.09 0.01 0.00
SRM_1831_300s_100_repeat_Rh_FE_D2_0_92 17.31 4.91 1.82 64.03 0.19 0.54 11.07 0.02 0.09 0.01 0.00
SRM_1831_300s_100_repeat_Rh_FE_D2_0_93 17.67 4.86 1.76 63.82 0.18 0.55 11.04 0.02 0.09 0.01 0.00
SRM_1831_300s_100_repeat_Rh_FE_D2_0_94 17.81 4.74 1.76 63.82 0.18 0.54 11.02 0.02 0.09 0.01 0.00
SRM_1831_300s_100_repeat_Rh_FE_D2_0_95 17.13 4.85 1.77 64.23 0.19 0.55 11.16 0.02 0.10 0.01 0.00
SRM_1831_300s_100_repeat_Rh_FE_D2_0_96 17.65 4.88 1.79 63.80 0.19 0.54 11.03 0.02 0.09 0.01 0.00
SRM_1831_300s_100_repeat_Rh_FE_D2_0_97 17.51 4.79 1.77 63.94 0.18 0.55 11.12 0.02 0.09 0.01 0.00
SRM_1831_300s_100_repeat_Rh_FE_D2_0_98 17.61 4.82 1.70 63.95 0.19 0.54 11.07 0.02 0.09 0.01 0.00
SRM_1831_300s_100_repeat_Rh_FE_D2_0_99 17.58 4.84 1.82 63.85 0.20 0.55 11.04 0.02 0.09 0.01 0.00
------------------------------------------------------------------------------------------------
Mean value:                            17.51 4.84 1.78 63.94 0.19 0.55 11.07 0.02 0.09 0.01 0.00
Std. Abw.:                              0.21 0.06 0.02  0.16 0.00 0.00  0.06 0.00 0.00 0.00 0.00
Std. Abw. rel. [%]:                     1.19 1.22 1.39  0.25 2.41 0.77  0.51 3.51 0.84 1.74 0.00
Conf. interval:                         0.02 0.01 0.00  0.02 0.00 0.00  0.01 0.00 0.00 0.00 0.00

File: M4_measurements/SRM_1831_300s_100/SRM_1831_D2_300s_100pts_300c_M4_mass_conc_20200706.txt
Mass percent (%)

Spectrum                                  Na   Mg   Al    Si    S    K    Ca   Ti   Fe   Sr   Rh
------------------------------------------------------------------------------------------------
SRM_1831_300s_100_repeat_Rh_FE_D2_0_0  13.96 4.12 1.70 63.34 0.21 0.74 15.67 0.03 0.19 0.03 0.00
SRM_1831_300s_100_repeat_Rh_FE_D2_0_1  14.32 4.09 1.68 63.12 0.21 0.75 15.57 0.03 0.19 0.03 0.00
SRM_1831_300s_100_repeat_Rh_FE_D2_0_10 14.34 4.18 1.69 63.00 0.22 0.75 15.56 0.03 0.18 0.03 0.00
SRM_1831_300s_100_repeat_Rh_FE_D2_0_11 14.19 4.11 1.69 63.17 0.22 0.76 15.61 0.03 0.18 0.03 0.00
SRM_1831_300s_100_repeat_Rh_FE_D2_0_12 14.13 4.07 1.71 63.21 0.21 0.76 15.66 0.04 0.19 0.03 0.00
SRM_1831_300s_100_repeat_Rh_FE_D2_0_13 13.95 4.20 1.69 63.29 0.22 0.75 15.64 0.04 0.19 0.03 0.00
SRM_1831_300s_100_repeat_Rh_FE_D2_0_14 13.85 4.15 1.67 63.39 0.22 0.75 15.71 0.03 0.19 0.03 0.00
SRM_1831_300s_100_repeat_Rh_FE_D2_0_15 14.36 4.06 1.67 63.12 0.21 0.74 15.58 0.03 0.18 0.03 0.00
SRM_1831_300s_100_repeat_Rh_FE_D2_0_16 13.99 4.14 1.68 63.31 0.22 0.74 15.65 0.03 0.19 0.03 0.00
SRM_1831_300s_100_repeat_Rh_FE_D2_0_17 14.24 4.16 1.69 63.12 0.21 0.75 15.58 0.03 0.18 0.03 0.00
SRM_1831_300s_100_repeat_Rh_FE_D2_0_18 13.91 4.14 1.68 63.34 0.22 0.76 15.71 0.03 0.19 0.03 0.00
SRM_1831_300s_100_repeat_Rh_FE_D2_0_19 14.19 4.08 1.64 63.22 0.20 0.75 15.67 0.03 0.18 0.03 0.00
SRM_1831_300s_100_repeat_Rh_FE_D2_0_2  14.21 4.05 1.71 63.20 0.21 0.76 15.60 0.03 0.19 0.03 0.00
SRM_1831_300s_100_repeat_Rh_FE_D2_0_20 14.16 4.17 1.68 63.18 0.19 0.75 15.61 0.03 0.19 0.03 0.00
SRM_1831_300s_100_repeat_Rh_FE_D2_0_21 14.27 4.09 1.69 63.14 0.22 0.76 15.57 0.03 0.19 0.03 0.00
SRM_1831_300s_100_repeat_Rh_FE_D2_0_22 14.29 4.09 1.68 63.17 0.21 0.75 15.56 0.03 0.18 0.03 0.00
SRM_1831_300s_100_repeat_Rh_FE_D2_0_23 14.22 4.16 1.71 63.13 0.21 0.75 15.57 0.03 0.19 0.03 0.00
SRM_1831_300s_100_repeat_Rh_FE_D2_0_24 14.28 4.17 1.71 63.09 0.21 0.75 15.54 0.03 0.18 0.03 0.00
SRM_1831_300s_100_repeat_Rh_FE_D2_0_25 14.05 4.10 1.69 63.27 0.20 0.74 15.69 0.03 0.19 0.03 0.00
SRM_1831_300s_100_repeat_Rh_FE_D2_0_26 14.40 4.11 1.75 63.04 0.20 0.74 15.52 0.03 0.18 0.03 0.00
SRM_1831_300s_100_repeat_Rh_FE_D2_0_27 14.15 4.09 1.68 63.23 0.22 0.75 15.63 0.03 0.19 0.03 0.00
SRM_1831_300s_100_repeat_Rh_FE_D2_0_28 13.84 4.17 1.69 63.37 0.20 0.76 15.72 0.03 0.19 0.03 0.00
SRM_1831_300s_100_repeat_Rh_FE_D2_0_29 14.18 4.07 1.69 63.21 0.21 0.75 15.65 0.04 0.19 0.04 0.00
SRM_1831_300s_100_repeat_Rh_FE_D2_0_3  14.17 4.13 1.75 63.12 0.21 0.75 15.60 0.03 0.18 0.04 0.00
SRM_1831_300s_100_repeat_Rh_FE_D2_0_30 13.93 4.13 1.67 63.34 0.21 0.75 15.71 0.03 0.19 0.03 0.00
SRM_1831_300s_100_repeat_Rh_FE_D2_0_31 14.25 4.19 1.69 63.12 0.20 0.75 15.55 0.03 0.18 0.03 0.00
SRM_1831_300s_100_repeat_Rh_FE_D2_0_32 13.97 4.22 1.71 63.25 0.22 0.76 15.63 0.03 0.19 0.03 0.00
SRM_1831_300s_100_repeat_Rh_FE_D2_0_33 13.90 4.07 1.72 63.37 0.21 0.76 15.72 0.03 0.19 0.03 0.00
SRM_1831_300s_100_repeat_Rh_FE_D2_0_34 14.48 4.18 1.69 62.96 0.21 0.75 15.47 0.03 0.19 0.04 0.00
SRM_1831_300s_100_repeat_Rh_FE_D2_0_35 14.30 4.18 1.67 63.07 0.21 0.75 15.57 0.03 0.18 0.03 0.00
SRM_1831_300s_100_repeat_Rh_FE_D2_0_36 14.51 4.14 1.66 62.97 0.21 0.75 15.51 0.03 0.18 0.03 0.00
SRM_1831_300s_100_repeat_Rh_FE_D2_0_37 14.28 4.17 1.70 63.05 0.20 0.75 15.59 0.03 0.19 0.03 0.00
SRM_1831_300s_100_repeat_Rh_FE_D2_0_38 14.14 4.13 1.66 63.20 0.21 0.76 15.65 0.03 0.19 0.03 0.00
SRM_1831_300s_100_repeat_Rh_FE_D2_0_39 14.09 4.16 1.66 63.23 0.21 0.75 15.65 0.03 0.19 0.03 0.00
SRM_1831_300s_100_repeat_Rh_FE_D2_0_4  14.12 4.16 1.72 63.15 0.21 0.76 15.63 0.03 0.19 0.03 0.00
SRM_1831_300s_100_repeat_Rh_FE_D2_0_40 13.94 4.16 1.68 63.31 0.21 0.75 15.70 0.03 0.19 0.03 0.00
SRM_1831_300s_100_repeat_Rh_FE_D2_0_41 14.15 4.21 1.67 63.16 0.21 0.75 15.60 0.04 0.18 0.03 0.00
SRM_1831_300s_100_repeat_Rh_FE_D2_0_42 14.09 4.23 1.69 63.16 0.21 0.75 15.62 0.03 0.18 0.03 0.00
SRM_1831_300s_100_repeat_Rh_FE_D2_0_43 14.11 4.18 1.68 63.19 0.22 0.76 15.61 0.03 0.19 0.03 0.00
SRM_1831_300s_100_repeat_Rh_FE_D2_0_44 14.13 4.16 1.70 63.15 0.21 0.76 15.64 0.03 0.19 0.03 0.00
SRM_1831_300s_100_repeat_Rh_FE_D2_0_45 14.18 4.10 1.67 63.21 0.22 0.75 15.61 0.03 0.18 0.03 0.00
SRM_1831_300s_100_repeat_Rh_FE_D2_0_46 14.01 4.15 1.71 63.26 0.21 0.76 15.65 0.03 0.19 0.03 0.00
SRM_1831_300s_100_repeat_Rh_FE_D2_0_47 13.87 4.00 1.64 63.49 0.22 0.75 15.78 0.03 0.19 0.03 0.00
SRM_1831_300s_100_repeat_Rh_FE_D2_0_48 14.29 4.13 1.71 63.09 0.21 0.76 15.57 0.03 0.18 0.03 0.00
SRM_1831_300s_100_repeat_Rh_FE_D2_0_49 13.92 4.15 1.67 63.32 0.21 0.75 15.71 0.04 0.19 0.04 0.00
SRM_1831_300s_100_repeat_Rh_FE_D2_0_5  14.11 4.17 1.68 63.19 0.21 0.75 15.63 0.03 0.19 0.03 0.00
SRM_1831_300s_100_repeat_Rh_FE_D2_0_50 13.94 4.14 1.68 63.32 0.22 0.75 15.71 0.03 0.19 0.03 0.00
SRM_1831_300s_100_repeat_Rh_FE_D2_0_51 14.12 4.08 1.66 63.27 0.21 0.75 15.66 0.03 0.19 0.03 0.00
SRM_1831_300s_100_repeat_Rh_FE_D2_0_52 14.20 4.16 1.72 63.12 0.21 0.75 15.58 0.03 0.19 0.03 0.00
SRM_1831_300s_100_repeat_Rh_FE_D2_0_53 14.21 4.14 1.72 63.12 0.21 0.75 15.60 0.03 0.19 0.03 0.00
SRM_1831_300s_100_repeat_Rh_FE_D2_0_54 14.00 4.16 1.71 63.23 0.21 0.76 15.66 0.03 0.19 0.03 0.00
SRM_1831_300s_100_repeat_Rh_FE_D2_0_55 14.43 4.20 1.72 62.96 0.21 0.74 15.48 0.03 0.18 0.03 0.00
SRM_1831_300s_100_repeat_Rh_FE_D2_0_56 14.06 4.21 1.68 63.22 0.21 0.76 15.61 0.03 0.19 0.03 0.00
SRM_1831_300s_100_repeat_Rh_FE_D2_0_57 14.42 4.21 1.68 62.98 0.21 0.74 15.50 0.04 0.18 0.03 0.00
SRM_1831_300s_100_repeat_Rh_FE_D2_0_58 14.15 4.09 1.63 63.24 0.21 0.76 15.66 0.03 0.19 0.03 0.00
SRM_1831_300s_100_repeat_Rh_FE_D2_0_59 14.37 4.15 1.68 63.03 0.22 0.76 15.54 0.03 0.18 0.03 0.00
SRM_1831_300s_100_repeat_Rh_FE_D2_0_6  14.11 4.13 1.68 63.19 0.20 0.77 15.67 0.03 0.18 0.03 0.00
SRM_1831_300s_100_repeat_Rh_FE_D2_0_60 14.24 4.14 1.71 63.12 0.21 0.75 15.59 0.03 0.18 0.03 0.00
SRM_1831_300s_100_repeat_Rh_FE_D2_0_61 14.37 4.16 1.65 63.03 0.22 0.75 15.57 0.03 0.18 0.03 0.00
SRM_1831_300s_100_repeat_Rh_FE_D2_0_62 13.88 4.01 1.67 63.41 0.21 0.75 15.79 0.04 0.19 0.03 0.00
SRM_1831_300s_100_repeat_Rh_FE_D2_0_63 14.13 4.04 1.69 63.25 0.21 0.76 15.66 0.03 0.19 0.04 0.00
SRM_1831_300s_100_repeat_Rh_FE_D2_0_64 14.10 4.22 1.71 63.18 0.22 0.75 15.57 0.03 0.19 0.03 0.00
SRM_1831_300s_100_repeat_Rh_FE_D2_0_65 14.42 4.15 1.65 63.01 0.22 0.75 15.56 0.03 0.19 0.03 0.00
SRM_1831_300s_100_repeat_Rh_FE_D2_0_66 13.91 4.14 1.73 63.31 0.22 0.75 15.69 0.03 0.19 0.03 0.00
SRM_1831_300s_100_repeat_Rh_FE_D2_0_67 14.14 4.08 1.64 63.27 0.21 0.75 15.65 0.04 0.19 0.03 0.00
SRM_1831_300s_100_repeat_Rh_FE_D2_0_68 14.18 4.14 1.69 63.14 0.21 0.76 15.62 0.03 0.18 0.03 0.00
SRM_1831_300s_100_repeat_Rh_FE_D2_0_69 14.03 4.12 1.64 63.30 0.21 0.75 15.70 0.03 0.19 0.03 0.00
SRM_1831_300s_100_repeat_Rh_FE_D2_0_7  14.18 4.24 1.70 63.12 0.21 0.75 15.54 0.03 0.18 0.03 0.00
SRM_1831_300s_100_repeat_Rh_FE_D2_0_70 14.25 4.09 1.65 63.20 0.21 0.75 15.59 0.03 0.19 0.03 0.00
SRM_1831_300s_100_repeat_Rh_FE_D2_0_71 14.31 4.11 1.69 63.10 0.21 0.75 15.57 0.04 0.19 0.03 0.00
SRM_1831_300s_100_repeat_Rh_FE_D2_0_72 14.37 4.16 1.71 63.01 0.21 0.75 15.53 0.04 0.19 0.03 0.00
SRM_1831_300s_100_repeat_Rh_FE_D2_0_73 14.87 4.16 1.69 62.72 0.21 0.74 15.36 0.03 0.18 0.03 0.00
SRM_1831_300s_100_repeat_Rh_FE_D2_0_74 14.18 4.26 1.70 63.11 0.21 0.75 15.53 0.03 0.19 0.03 0.00
SRM_1831_300s_100_repeat_Rh_FE_D2_0_75 14.40 4.10 1.68 63.06 0.21 0.75 15.55 0.03 0.18 0.03 0.00
SRM_1831_300s_100_repeat_Rh_FE_D2_0_76 14.17 4.15 1.71 63.18 0.21 0.74 15.59 0.03 0.18 0.03 0.00
SRM_1831_300s_100_repeat_Rh_FE_D2_0_77 14.20 4.14 1.69 63.12 0.21 0.76 15.63 0.03 0.18 0.03 0.00
SRM_1831_300s_100_repeat_Rh_FE_D2_0_78 14.07 4.11 1.68 63.22 0.21 0.75 15.69 0.04 0.19 0.03 0.00
SRM_1831_300s_100_repeat_Rh_FE_D2_0_79 14.21 4.05 1.68 63.21 0.22 0.76 15.62 0.04 0.19 0.03 0.00
SRM_1831_300s_100_repeat_Rh_FE_D2_0_8  14.06 4.06 1.67 63.31 0.20 0.76 15.68 0.04 0.19 0.03 0.00
SRM_1831_300s_100_repeat_Rh_FE_D2_0_80 14.19 4.26 1.69 63.11 0.21 0.74 15.55 0.03 0.19 0.03 0.00
SRM_1831_300s_100_repeat_Rh_FE_D2_0_81 13.94 4.07 1.73 63.36 0.21 0.75 15.69 0.03 0.19 0.03 0.00
SRM_1831_300s_100_repeat_Rh_FE_D2_0_82 13.86 4.18 1.67 63.34 0.22 0.75 15.72 0.03 0.19 0.03 0.00
SRM_1831_300s_100_repeat_Rh_FE_D2_0_83 14.21 4.16 1.68 63.13 0.20 0.76 15.61 0.03 0.18 0.03 0.00
SRM_1831_300s_100_repeat_Rh_FE_D2_0_84 14.16 4.21 1.68 63.15 0.22 0.75 15.58 0.03 0.18 0.03 0.00
SRM_1831_300s_100_repeat_Rh_FE_D2_0_85 14.37 4.12 1.69 63.07 0.21 0.75 15.54 0.03 0.18 0.03 0.00
SRM_1831_300s_100_repeat_Rh_FE_D2_0_86 14.05 4.07 1.70 63.29 0.21 0.75 15.67 0.03 0.19 0.03 0.00
SRM_1831_300s_100_repeat_Rh_FE_D2_0_87 14.03 4.13 1.70 63.27 0.21 0.75 15.65 0.03 0.18 0.03 0.00
SRM_1831_300s_100_repeat_Rh_FE_D2_0_88 14.11 4.09 1.68 63.24 0.22 0.76 15.65 0.03 0.19 0.04 0.00
SRM_1831_300s_100_repeat_Rh_FE_D2_0_89 14.39 4.12 1.65 63.07 0.22 0.76 15.54 0.03 0.18 0.03 0.00
SRM_1831_300s_100_repeat_Rh_FE_D2_0_9  14.18 4.14 1.71 63.15 0.22 0.75 15.60 0.03 0.18 0.03 0.00
SRM_1831_300s_100_repeat_Rh_FE_D2_0_90 14.03 4.13 1.68 63.27 0.21 0.75 15.66 0.04 0.19 0.03 0.00
SRM_1831_300s_100_repeat_Rh_FE_D2_0_91 14.47 4.08 1.70 63.03 0.21 0.75 15.50 0.03 0.18 0.03 0.00
SRM_1831_300s_100_repeat_Rh_FE_D2_0_92 14.00 4.20 1.72 63.26 0.21 0.75 15.61 0.03 0.19 0.03 0.00
SRM_1831_300s_100_repeat_Rh_FE_D2_0_93 14.30 4.16 1.67 63.09 0.21 0.75 15.57 0.03 0.18 0.03 0.00
SRM_1831_300s_100_repeat_Rh_FE_D2_0_94 14.42 4.06 1.67 63.10 0.20 0.75 15.55 0.03 0.18 0.03 0.00
SRM_1831_300s_100_repeat_Rh_FE_D2_0_95 13.84 4.14 1.68 63.40 0.21 0.76 15.72 0.03 0.19 0.03 0.00
SRM_1831_300s_100_repeat_Rh_FE_D2_0_96 14.28 4.18 1.70 63.07 0.21 0.75 15.56 0.03 0.19 0.03 0.00
SRM_1831_300s_100_repeat_Rh_FE_D2_0_97 14.16 4.10 1.68 63.16 0.21 0.76 15.68 0.03 0.18 0.03 0.00
SRM_1831_300s_100_repeat_Rh_FE_D2_0_98 14.24 4.12 1.62 63.20 0.21 0.74 15.61 0.03 0.18 0.03 0.00
SRM_1831_300s_100_repeat_Rh_FE_D2_0_99 14.22 4.14 1.72 63.11 0.22 0.75 15.58 0.03 0.18 0.03 0.00
------------------------------------------------------------------------------------------------
Mean value:                            14.17 4.14 1.69 63.18 0.21 0.75 15.61 0.03 0.19 0.03 0.00
Std. Abw.:                              0.18 0.05 0.02  0.12 0.01 0.01  0.07 0.00 0.00 0.00 0.00
Std. Abw. rel. [%]:                     1.25 1.23 1.40  0.19 2.40 0.75  0.45 3.50 0.79 1.72 0.00
Conf. interval:                         0.02 0.01 0.00  0.01 0.00 0.00  0.01 0.00 0.00 0.00 0.00

File: M4_measurements/SRM_1831_300s_100/SRM_1831_D2_300s_100pts_300c_M4_net_sum_20200706.txt
Net counts

Spectrum                                 Na   Mg    Al      Si    S     K      Ca   Ti    Fe    Sr    Rh
--------------------------------------------------------------------------------------------------------
SRM_1831_300s_100_repeat_Rh_FE_D2_0_0  6737 7743 11118 1192787 6574 32621 1343064 4505 86215 26222 88013
SRM_1831_300s_100_repeat_Rh_FE_D2_0_1  6939 7665 10996 1188207 6610 32991 1339097 4644 86898 25367 88279
SRM_1831_300s_100_repeat_Rh_FE_D2_0_10 6960 7840 11069 1186027 6675 33181 1340919 4788 85881 25634 88554
SRM_1831_300s_100_repeat_Rh_FE_D2_0_11 6849 7680 11034 1186537 6608 33409 1337741 4727 85587 25018 87293
SRM_1831_300s_100_repeat_Rh_FE_D2_0_12 6802 7602 11125 1185448 6322 33289 1338886 4925 86003 26107 87272
SRM_1831_300s_100_repeat_Rh_FE_D2_0_13 6714 7858 11012 1186626 6584 33026 1335678 4938 86981 25565 87279
SRM_1831_300s_100_repeat_Rh_FE_D2_0_14 6649 7772 10890 1188333 6631 33007 1338178 4845 85632 26078 87453
SRM_1831_300s_100_repeat_Rh_FE_D2_0_15 6964 7613 10920 1189198 6456 32809 1340966 4889 85481 25386 87973
SRM_1831_300s_100_repeat_Rh_FE_D2_0_16 6748 7772 10995 1190182 6622 32790 1339031 4839 87071 25399 87982
SRM_1831_300s_100_repeat_Rh_FE_D2_0_17 6904 7798 11032 1188859 6442 33248 1340491 4736 86296 25928 87496
SRM_1831_300s_100_repeat_Rh_FE_D2_0_18 6682 7740 10965 1188244 6683 33328 1339646 4715 86779 25951 88335
SRM_1831_300s_100_repeat_Rh_FE_D2_0_19 6852 7633 10727 1189304 6263 33029 1343153 4699 85538 25360 88194
SRM_1831_300s_100_repeat_Rh_FE_D2_0_2  6875 7590 11197 1189700 6495 33453 1339132 4465 86758 25467 87755
SRM_1831_300s_100_repeat_Rh_FE_D2_0_20 6848 7822 10948 1188255 5984 33234 1339694 4551 86598 25477 88081
SRM_1831_300s_100_repeat_Rh_FE_D2_0_21 6916 7667 11074 1189572 6755 33667 1338932 4699 87281 25869 88336
SRM_1831_300s_100_repeat_Rh_FE_D2_0_22 6941 7679 11007 1192043 6515 33139 1340719 4439 86425 25898 87426
SRM_1831_300s_100_repeat_Rh_FE_D2_0_23 6902 7826 11168 1190448 6434 33311 1341813 4649 86517 25775 87865
SRM_1831_300s_100_repeat_Rh_FE_D2_0_24 6940 7841 11180 1189581 6536 33189 1339961 4591 86115 26031 88391
SRM_1831_300s_100_repeat_Rh_FE_D2_0_25 6769 7667 11050 1188564 6190 32719 1341994 4706 86751 26139 87638
SRM_1831_300s_100_repeat_Rh_FE_D2_0_26 7003 7720 11439 1188561 6124 32818 1339637 4663 85468 26184 87603
SRM_1831_300s_100_repeat_Rh_FE_D2_0_27 6840 7677 10997 1190615 6723 33237 1341073 4646 86808 26268 88247
SRM_1831_300s_100_repeat_Rh_FE_D2_0_28 6650 7806 10998 1189126 6197 33248 1340781 4498 86385 25987 87244
SRM_1831_300s_100_repeat_Rh_FE_D2_0_29 6841 7609 11022 1187496 6369 32867 1340464 4908 86072 27085 88647
SRM_1831_300s_100_repeat_Rh_FE_D2_0_3  6861 7756 11438 1187542 6398 33329 1340916 4735 85864 26607 86918
SRM_1831_300s_100_repeat_Rh_FE_D2_0_30 6705 7742 10884 1190299 6292 32978 1342835 4726 86793 26289 87788
SRM_1831_300s_100_repeat_Rh_FE_D2_0_31 6903 7853 11042 1187126 6277 32964 1336792 4562 85278 26493 87725
SRM_1831_300s_100_repeat_Rh_FE_D2_0_32 6755 7942 11185 1191282 6705 33360 1341769 4639 86295 25666 87664
SRM_1831_300s_100_repeat_Rh_FE_D2_0_33 6686 7626 11232 1190898 6475 33281 1342707 4259 87104 25230 88087
SRM_1831_300s_100_repeat_Rh_FE_D2_0_34 7074 7863 11113 1190538 6581 33653 1340918 4637 87333 26861 89030
SRM_1831_300s_100_repeat_Rh_FE_D2_0_35 6937 7839 10925 1187737 6422 33220 1340809 4725 86321 25387 86574
SRM_1831_300s_100_repeat_Rh_FE_D2_0_36 7070 7774 10891 1189158 6514 33244 1341486 4725 86393 25993 88040
SRM_1831_300s_100_repeat_Rh_FE_D2_0_37 6933 7836 11134 1188558 6309 33166 1343952 4769 86723 26064 87361
SRM_1831_300s_100_repeat_Rh_FE_D2_0_38 6838 7745 10859 1190357 6611 33555 1343629 4554 86891 25924 88381
SRM_1831_300s_100_repeat_Rh_FE_D2_0_39 6796 7795 10820 1187605 6418 33000 1339887 4638 86877 25920 87764
SRM_1831_300s_100_repeat_Rh_FE_D2_0_4  6839 7809 11227 1189658 6516 33457 1344044 4740 87274 26410 87936
SRM_1831_300s_100_repeat_Rh_FE_D2_0_40 6714 7792 10942 1189621 6418 33133 1342512 4670 86839 25524 88612
SRM_1831_300s_100_repeat_Rh_FE_D2_0_41 6848 7897 10906 1188769 6342 33288 1339981 5075 86076 25689 88630
SRM_1831_300s_100_repeat_Rh_FE_D2_0_42 6815 7938 11030 1188180 6497 33175 1341164 4796 86029 25743 87466
SRM_1831_300s_100_repeat_Rh_FE_D2_0_43 6831 7854 11016 1189820 6643 33428 1340668 4554 86506 25761 88318
SRM_1831_300s_100_repeat_Rh_FE_D2_0_44 6812 7778 11100 1185177 6557 33300 1339032 4715 86256 25903 87392
SRM_1831_300s_100_repeat_Rh_FE_D2_0_45 6862 7691 10950 1190414 6649 33224 1340701 4775 85896 25260 87987
SRM_1831_300s_100_repeat_Rh_FE_D2_0_46 6763 7786 11160 1189874 6555 33411 1341425 4754 86174 26002 88558
SRM_1831_300s_100_repeat_Rh_FE_D2_0_47 6631 7452 10708 1189170 6559 32768 1340092 4576 86133 25598 88158
SRM_1831_300s_100_repeat_Rh_FE_D2_0_48 6932 7750 11169 1188678 6544 33530 1340441 4650 85898 26005 88227
SRM_1831_300s_100_repeat_Rh_FE_D2_0_49 6700 7780 10925 1189399 6484 32960 1342554 4946 86218 26750 88154
SRM_1831_300s_100_repeat_Rh_FE_D2_0_5  6833 7832 11029 1191208 6580 33367 1344312 4636 86531 26252 87659
SRM_1831_300s_100_repeat_Rh_FE_D2_0_50 6712 7752 10972 1189935 6599 32881 1342807 4779 85987 26240 87385
SRM_1831_300s_100_repeat_Rh_FE_D2_0_51 6811 7633 10838 1190247 6576 32928 1341797 4751 87167 26366 88208
SRM_1831_300s_100_repeat_Rh_FE_D2_0_52 6892 7820 11280 1189655 6553 33179 1341900 4764 86983 25849 87719
SRM_1831_300s_100_repeat_Rh_FE_D2_0_53 6871 7763 11264 1186272 6367 33097 1339268 4842 86894 25171 86356
SRM_1831_300s_100_repeat_Rh_FE_D2_0_54 6752 7805 11139 1188041 6590 33494 1340849 4664 86871 25808 88048
SRM_1831_300s_100_repeat_Rh_FE_D2_0_55 7047 7899 11294 1189662 6562 33153 1340876 4669 86407 25848 87692
SRM_1831_300s_100_repeat_Rh_FE_D2_0_56 6808 7904 10982 1190800 6453 33514 1341040 4480 86771 25894 87776
SRM_1831_300s_100_repeat_Rh_FE_D2_0_57 7040 7925 11055 1191229 6489 33151 1343343 5005 85843 26405 87585
SRM_1831_300s_100_repeat_Rh_FE_D2_0_58 6837 7660 10672 1191193 6476 33645 1343119 4705 86776 25288 87285
SRM_1831_300s_100_repeat_Rh_FE_D2_0_59 6994 7796 11032 1190698 6837 33770 1343010 4538 86191 25738 88276
SRM_1831_300s_100_repeat_Rh_FE_D2_0_6  6803 7736 10993 1186877 6216 33764 1341613 4611 85811 25545 88319
SRM_1831_300s_100_repeat_Rh_FE_D2_0_60 6915 7782 11189 1191130 6366 33370 1343623 4929 86364 25899 89334
SRM_1831_300s_100_repeat_Rh_FE_D2_0_61 6991 7823 10807 1190302 6670 33444 1344690 4796 85686 25815 87685
SRM_1831_300s_100_repeat_Rh_FE_D2_0_62 6652 7499 10922 1189465 6555 33013 1343705 4916 85733 26052 86522
SRM_1831_300s_100_repeat_Rh_FE_D2_0_63 6822 7572 11032 1190564 6443 33584 1342117 4794 85900 26700 88345
SRM_1831_300s_100_repeat_Rh_FE_D2_0_64 6823 7918 11187 1188019 6694 32933 1337121 4812 86511 25876 87572
SRM_1831_300s_100_repeat_Rh_FE_D2_0_65 7010 7788 10773 1189067 6708 33167 1343583 4863 87122 25456 88338
SRM_1831_300s_100_repeat_Rh_FE_D2_0_66 6691 7762 11261 1188310 6610 33057 1340030 4798 86098 25903 87449
SRM_1831_300s_100_repeat_Rh_FE_D2_0_67 6835 7656 10759 1192631 6385 33261 1343352 4985 86924 25809 87091
SRM_1831_300s_100_repeat_Rh_FE_D2_0_68 6865 7775 11044 1189504 6604 33727 1342919 4683 86153 25934 87436
SRM_1831_300s_100_repeat_Rh_FE_D2_0_69 6755 7719 10717 1189397 6305 33037 1342474 4583 86243 26172 87810
SRM_1831_300s_100_repeat_Rh_FE_D2_0_7  6880 7975 11135 1188613 6490 33336 1338091 4692 86041 25500 87808
SRM_1831_300s_100_repeat_Rh_FE_D2_0_70 6909 7680 10819 1191924 6395 33093 1341376 4503 86635 26387 87359
SRM_1831_300s_100_repeat_Rh_FE_D2_0_71 6948 7713 11101 1190078 6594 33037 1342405 4951 86767 26215 89213
SRM_1831_300s_100_repeat_Rh_FE_D2_0_72 7001 7832 11191 1190390 6659 33575 1342894 5078 87135 25928 88117
SRM_1831_300s_100_repeat_Rh_FE_D2_0_73 7319 7826 11113 1189711 6691 33270 1341641 4410 86330 25884 87701
SRM_1831_300s_100_repeat_Rh_FE_D2_0_74 6893 8021 11156 1190511 6545 33271 1339711 4834 86647 26483 87721
SRM_1831_300s_100_repeat_Rh_FE_D2_0_75 6994 7688 10992 1189059 6428 33255 1340734 4718 86292 25767 88659
SRM_1831_300s_100_repeat_Rh_FE_D2_0_76 6872 7806 11216 1191153 6424 32659 1342000 4624 85781 25368 88240
SRM_1831_300s_100_repeat_Rh_FE_D2_0_77 6868 7753 11049 1187215 6427 33554 1341768 4485 85850 26284 87449
SRM_1831_300s_100_repeat_Rh_FE_D2_0_78 6779 7689 10995 1187631 6428 33252 1343023 5012 86986 25191 87909
SRM_1831_300s_100_repeat_Rh_FE_D2_0_79 6882 7608 10987 1192337 6638 33418 1343405 5104 86661 25564 88070
SRM_1831_300s_100_repeat_Rh_FE_D2_0_8  6754 7583 10844 1186801 6265 33210 1337488 4929 86114 26003 88002
SRM_1831_300s_100_repeat_Rh_FE_D2_0_80 6901 8025 11047 1191526 6427 32999 1342709 4791 87130 25420 87517
SRM_1831_300s_100_repeat_Rh_FE_D2_0_81 6706 7618 11297 1190191 6574 33104 1339808 4812 87348 26305 88074
SRM_1831_300s_100_repeat_Rh_FE_D2_0_82 6673 7848 10932 1191134 6740 33230 1343702 4806 86785 25737 87557
SRM_1831_300s_100_repeat_Rh_FE_D2_0_83 6880 7805 11001 1188280 6255 33563 1341421 4759 86151 26185 87637
SRM_1831_300s_100_repeat_Rh_FE_D2_0_84 6859 7897 11014 1188848 6758 32978 1339870 4759 86199 26112 88211
SRM_1831_300s_100_repeat_Rh_FE_D2_0_85 6998 7752 11095 1191701 6461 33288 1342413 4335 86272 26108 88051
SRM_1831_300s_100_repeat_Rh_FE_D2_0_86 6778 7634 11125 1190394 6540 32917 1341284 4737 86017 25461 87625
SRM_1831_300s_100_repeat_Rh_FE_D2_0_87 6779 7748 11143 1191550 6498 33109 1342817 4804 85967 25731 88436
SRM_1831_300s_100_repeat_Rh_FE_D2_0_88 6818 7676 10988 1191028 6754 33344 1342863 4875 87329 27327 87797
SRM_1831_300s_100_repeat_Rh_FE_D2_0_89 6990 7726 10810 1189445 6783 33509 1339901 4837 86438 25402 87849
SRM_1831_300s_100_repeat_Rh_FE_D2_0_9  6849 7759 11161 1186047 6653 33145 1337884 4759 85701 25943 88062
SRM_1831_300s_100_repeat_Rh_FE_D2_0_90 6772 7756 10959 1190720 6520 33168 1342350 4897 86604 26353 89007
SRM_1831_300s_100_repeat_Rh_FE_D2_0_91 7055 7677 11153 1191609 6549 33381 1341091 4771 86374 26172 87781
SRM_1831_300s_100_repeat_Rh_FE_D2_0_92 6772 7901 11276 1190771 6577 32926 1339874 4609 86345 25415 87570
SRM_1831_300s_100_repeat_Rh_FE_D2_0_93 6908 7770 10884 1184159 6368 33309 1335532 4832 85553 25758 87343
SRM_1831_300s_100_repeat_Rh_FE_D2_0_94 7005 7608 10935 1190700 6215 33161 1341232 4826 86225 26164 87754
SRM_1831_300s_100_repeat_Rh_FE_D2_0_95 6647 7752 10946 1189580 6518 33202 1340031 4776 86502 25360 87882
SRM_1831_300s_100_repeat_Rh_FE_D2_0_96 6941 7848 11117 1189755 6592 33118 1342564 4399 87354 26083 87710
SRM_1831_300s_100_repeat_Rh_FE_D2_0_97 6833 7669 10983 1187256 6374 33380 1344053 4681 85663 25941 87157
SRM_1831_300s_100_repeat_Rh_FE_D2_0_98 6882 7710 10540 1188348 6563 32818 1338688 4563 85964 26346 87605
SRM_1831_300s_100_repeat_Rh_FE_D2_0_99 6891 7771 11280 1187840 6783 33220 1339459 4785 86004 25360 87475
--------------------------------------------------------------------------------------------------------
Mean value:                            6854 7759 11031 1189341 6507 33214 1341110 4726 86388 25906 87864
Std. Abw.:                              115  106   161    1709  158   247    1928  161   504   426   523
Std. Abw. rel. [%]:                    1.68 1.36  1.46    0.14 2.43  0.74    0.14 3.40  0.58  1.64  0.59
Conf. interval:                          12   11    16     171   16    25     193   16    50    43    52
